Repository: CossX/Ultimate_tensile_strength

# Ultimate_tensile_strength

Модель машинного обучения, которая предсказывает предел прочности на растяжение образцов из разных сплавов в зависимости от следующих признаков:
* химического состав сплава
* вида и температуры закалки
* размера слитка
* формы образца
* температуры испытания

File: 11.txt (part 1 of 7)
Cr	Ni	Mo	Mn	Si	Nb	Ti	Zr	Ta	V	W	Cu	N	C	B	P	S	Co	Al	Sn	Pb	Solution_treatment_temperature	Solution_treatment_time(s)	Water_Quenched_after_s.t.	Air_Quenched_after_s.t.	Grains mm-2	Type of melting	Size of ingot	Product form	Temperature (K)	0.2%proof_stress (M Pa)	UTS (M Pa)	Elongation (%)	Area_reduction (%)	Comments
18.7	10.69	0.47	1.56	0.62	0.01	0.04	0	0	0	0	0.17	0.031	0.062	0.0007	0.025	0.013	0	0.047	0	0	1403		1	0	477.7128917	1	3	1	298	280	610	67	83	NRIM/CDS/No4B/1986 ABA
18.7	10.69	0.47	1.56	0.62	0.01	0.04	0	0	0	0	0.17	0.031	0.062	0.0007	0.025	0.013	0	0.047	0	0	1403		1	0	477.7128917	1	3	1	373	243	508	54	83	NRIM/CDS/No4B/1986 ABA
18.7	10.69	0.47	1.56	0.62	0.01	0.04	0	0	0	0	0.17	0.031	0.062	0.0007	0.025	0.013	0	0.047	0	0	1403		1	0	477.7128917	1	3	1	473	220	472	44	81	NRIM/CDS/No4B/1986 ABA
18.7	10.69	0.47	1.56	0.62	0.01	0.04	0	0	0	0	0.17	0.031	0.062	0.0007	0.025	0.013	0	0.047	0	0	1403		1	0	477.7128917	1	3	1	573	204	470	43	76	NRIM/CDS/No4B/1986 ABA
18.7	10.69	0.47	1.56	0.62	0.01	0.04	0	0	0	0	0.17	0.031	0.062	0.0007	0.025	0.013	0	0.047	0	0	1403		1	0	477.7128917	1	3	1	673	197	470	45	76	NRIM/CDS/No4B/1986 ABA
18.7	10.69	0.47	1.56	0.62	0.01	0.04	0	0	0	0	0.17	0.031	0.062	0.0007	0.025	0.013	0	0.047	0	0	1403		1	0	477.7128917	1	3	1	773	197	443	40	73	NRIM/CDS/No4B/1986 ABA
18.7	10.69	0.47	1.56	0.62	0.01	0.04	0	0	0	0	0.17	0.031	0.062	0.0007	0.025	0.013	0	0.047	0	0	1403		1	0	477.7128917	1	3	1	823	172	425	44	75	NRIM/CDS/No4B/1986 ABA
18.7	10.69	0.47	1.56	0.62	0.01	0.04	0	0	0	0	0.17	0.031	0.062	0.0007	0.025	0.013	0	0.047	0	0	1403		1	0	477.7128917	1	3	1	873	162	391	43	73	NRIM/CDS/No4B/1986 ABA
18.7	10.69	0.47	1.56	0.62	0.01	0.04	0	0	0	0	0.17	0.031	0.062	0.0007	0.025	0.013	0	0.047	0	0	1403		1	0	477.7128917	1	3	1	923	167	314	47	63	NRIM/CDS/No4B/1986 ABA
18.7	10.69	0.47	1.56	0.62	0.01	0.04	0	0	0	0	0.17	0.031	0.062	0.0007	0.025	0.013	0	0.047	0	0	1403		1	0	477.7128917	1	3	1	973	150	256	52	65	NRIM/CDS/No4B/1986 ABA
18.7	10.69	0.47	1.56	0.62	0.01	0.04	0	0	0	0	0.17	0.031	0.062	0.0007	0.025	0.013	0	0.047	0	0	1403		1	0	477.7128917	1	3	1	1023	148	223	60	67	NRIM/CDS/No4B/1986 ABA
18.34	10.15	0.36	1.52	0.41	0.005	0.064	0	0	0	0	0.19	0.029	0.054	0.001	0.031	0.02	0	0.01	0	0	1403		1	0	315.1729698	1	3	1	298	265	610	69	82	NRIM/CDS/No4B/1986 ABB
18.34	10.15	0.36	1.52	0.41	0.005	0.064	0	0	0	0	0.19	0.029	0.054	0.001	0.031	0.02	0	0.01	0	0	1403		1	0	315.1729698	1	3	1	373	235	496	57	82	NRIM/CDS/No4B/1986 ABB
18.34	10.15	0.36	1.52	0.41	0.005	0.064	0	0	0	0	0.19	0.029	0.054	0.001	0.031	0.02	0	0.01	0	0	1403		1	0	315.1729698	1	3	1	473	208	453	43	78	NRIM/CDS/No4B/1986 ABB
18.34	10.15	0.36	1.52	0.41	0.005	0.064	0	0	0	0	0.19	0.029	0.054	0.001	0.031	0.02	0	0.01	0	0	1403		1	0	315.1729698	1	3	1	573	183	453	44	72	NRIM/CDS/No4B/1986 ABB
18.34	10.15	0.36	1.52	0.41	0.005	0.064	0	0	0	0	0.19	0.029	0.054	0.001	0.031	0.02	0	0.01	0	0	1403		1	0	315.1729698	1	3	1	673	193	454	45	73	NRIM/CDS/No4B/1986 ABB
18.34	10.15	0.36	1.52	0.41	0.005	0.064	0	0	0	0	0.19	0.029	0.054	0.001	0.031	0.02	0	0.01	0	0	1403		1	0	315.1729698	1	3	1	773	169	426	42	72	NRIM/CDS/No4B/1986 ABB
18.34	10.15	0.36	1.52	0.41	0.005	0.064	0	0	0	0	0.19	0.029	0.054	0.001	0.031	0.02	0	0.01	0	0	1403		1	0	315.1729698	1	3	1	823	172	408	39	70	NRIM/CDS/No4B/1986 ABB
18.34	10.15	0.36	1.52	0.41	0.005	0.064	0	0	0	0	0.19	0.029	0.054	0.001	0.031	0.02	0	0.01	0	0	1403		1	0	315.1729698	1	3	1	873	148	374	43	73	NRIM/CDS/No4B/1986 ABB
18.34	10.15	0.36	1.52	0.41	0.005	0.064	0	0	0	0	0.19	0.029	0.054	0.001	0.031	0.02	0	0.01	0	0	1403		1	0	315.1729698	1	3	1	923	155	322	47	63	NRIM/CDS/No4B/1986 ABB
18.34	10.15	0.36	1.52	0.41	0.005	0.064	0	0	0	0	0.19	0.029	0.054	0.001	0.031	0.02	0	0.01	0	0	1403		1	0	315.1729698	1	3	1	973	138	259	61	60	NRIM/CDS/No4B/1986 ABB
18.34	10.15	0.36	1.52	0.41	0.005	0.064	0	0	0	0	0.19	0.029	0.054	0.001	0.031	0.02	0	0.01	0	0	1403		1	0	315.1729698	1	3	1	1023	125	212	77	68	NRIM/CDS/No4B/1986 ABB
18.5	10.1	0.36	1.52	0.4	0.005	0.054	0	0	0	0	0.16	0.03	0.056	0.0011	0.03	0.016	0	0.012	0	0	1403		1	0	274.3740064	1	3	1	298	245	590	69	82	NRIM/CDS/No4B/1986 ABC
18.5	10.1	0.36	1.52	0.4	0.005	0.054	0	0	0	0	0.16	0.03	0.056	0.0011	0.03	0.016	0	0.012	0	0	1403		1	0	274.3740064	1	3	1	373	228	493	58	80	NRIM/CDS/No4B/1986 ABC
18.5	10.1	0.36	1.52	0.4	0.005	0.054	0	0	0	0	0.16	0.03	0.056	0.0011	0.03	0.016	0	0.012	0	0	1403		1	0	274.3740064	1	3	1	473	202	452	45	76	NRIM/CDS/No4B/1986 ABC
18.5	10.1	0.36	1.52	0.4	0.005	0.054	0	0	0	0	0.16	0.03	0.056	0.0011	0.03	0.016	0	0.012	0	0	1403		1	0	274.3740064	1	3	1	573	198	462	44	75	NRIM/CDS/No4B/1986 ABC
18.5	10.1	0.36	1.52	0.4	0.005	0.054	0	0	0	0	0.16	0.03	0.056	0.0011	0.03	0.016	0	0.012	0	0	1403		1	0	274.3740064	1	3	1	673	187	455	44	71	NRIM/CDS/No4B/1986 ABC
18.5	10.1	0.36	1.52	0.4	0.005	0.054	0	0	0	0	0.16	0.03	0.056	0.0011	0.03	0.016	0	0.012	0	0	1403		1	0	274.3740064	1	3	1	773	160	425	41	71	NRIM/CDS/No4B/1986 ABC
18.5	10.1	0.36	1.52	0.4	0.005	0.054	0	0	0	0	0.16	0.03	0.056	0.0011	0.03	0.016	0	0.012	0	0	1403		1	0	274.3740064	1	3	1	823	166	409	40	73	NRIM/CDS/No4B/1986 ABC
18.5	10.1	0.36	1.52	0.4	0.005	0.054	0	0	0	0	0.16	0.03	0.056	0.0011	0.03	0.016	0	0.012	0	0	1403		1	0	274.3740064	1	3	1	873	159	375	43	70	NRIM/CDS/No4B/1986 ABC
18.5	10.1	0.36	1.52	0.4	0.005	0.054	0	0	0	0	0.16	0.03	0.056	0.0011	0.03	0.016	0	0.012	0	0	1403		1	0	274.3740064	1	3	1	923	152	324	47	64	NRIM/CDS/No4B/1986 ABC
18.5	10.1	0.36	1.52	0.4	0.005	0.054	0	0	0	0	0.16	0.03	0.056	0.0011	0.03	0.016	0	0.012	0	0	1403		1	0	274.3740064	1	3	1	973	137	266	53	66	NRIM/CDS/No4B/1986 ABC
18.5	10.1	0.36	1.52	0.4	0.005	0.054	0	0	0	0	0.16	0.03	0.056	0.0011	0.03	0.016	0	0.012	0	0	1403		1	0	274.3740064	1	3	1	1023	111	201	61	64	NRIM/CDS/No4B/1986 ABC
18.7	9.68	0.06	1.49	0.52	0.005	0.006	0	0	0	0	0.06	0.027	0.07	0.0013	0.023	0.006	0	0.01	0	0					207.9366135	1	3	1	298	265	610	73	82	NRIM/CDS/No4B/1986 ABD
18.7	9.68	0.06	1.49	0.52	0.005	0.006	0	0	0	0	0.06	0.027	0.07	0.0013	0.023	0.006	0	0.01	0	0					207.9366135	1	3	1	373	208	484	62	82	NRIM/CDS/No4B/1986 ABD
18.7	9.68	0.06	1.49	0.52	0.005	0.006	0	0	0	0	0.06	0.027	0.07	0.0013	0.023	0.006	0	0.01	0	0					207.9366135	1	3	1	473	196	452	47	80	NRIM/CDS/No4B/1986 ABD
18.7	9.68	0.06	1.49	0.52	0.005	0.006	0	0	0	0	0.06	0.027	0.07	0.0013	0.023	0.006	0	0.01	0	0					207.9366135	1	3	1	573	176	453	46	74	NRIM/CDS/No4B/1986 ABD
18.7	9.68	0.06	1.49	0.52	0.005	0.006	0	0	0	0	0.06	0.027	0.07	0.0013	0.023	0.006	0	0.01	0	0					207.9366135	1	3	1	673	166	448	47	73	NRIM/CDS/No4B/1986 ABD
18.7	9.68	0.06	1.49	0.52	0.005	0.006	0	0	0	0	0.06	0.027	0.07	0.0013	0.023	0.006	0	0.01	0	0					207.9366135	1	3	1	773	151	421	43	71	NRIM/CDS/No4B/1986 ABD
18.7	9.68	0.06	1.49	0.52	0.005	0.006	0	0	0	0	0.06	0.027	0.07	0.0013	0.023	0.006	0	0.01	0	0					207.9366135	1	3	1	823	158	401	43	74	NRIM/CDS/No4B/1986 ABD
18.7	9.68	0.06	1.49	0.52	0.005	0.006	0	0	0	0	0.06	0.027	0.07	0.0013	0.023	0.006	0	0.01	0	0					207.9366135	1	3	1	873	145	372	43	75	NRIM/CDS/No4B/1986 ABD
18.7	9.68	0.06	1.49	0.52	0.005	0.006	0	0	0	0	0.06	0.027	0.07	0.0013	0.023	0.006	0	0.01	0	0					207.9366135	1	3	1	923	135	317	47	75	NRIM/CDS/No4B/1986 ABD
18.7	9.68	0.06	1.49	0.52	0.005	0.006	0	0	0	0	0.06	0.027	0.07	0.0013	0.023	0.006	0	0.01	0	0					207.9366135	1	3	1	973	129	256	67	75	NRIM/CDS/No4B/1986 ABD
18.7	9.68	0.06	1.49	0.52	0.005	0.006	0	0	0	0	0.06	0.027	0.07	0.0013	0.023	0.006	0	0.01	0	0					207.9366135	1	3	1	1023	120	204	82	76	NRIM/CDS/No4B/1986 ABD
18.95	9.57	0.04	1.46	0.55	0.005	0.062	0	0	0	0	0.07	0.0278	0.07	0.0018	0.023	0.006	0	0.014	0	0					274.3740064	1	3	1	298	260	620	71	84	NRIM/CDS/No4B/1986 ABE
18.95	9.57	0.04	1.46	0.55	0.005	0.062	0	0	0	0	0.07	0.0278	0.07	0.0018	0.023	0.006	0	0.014	0	0					274.3740064	1	3	1	373	236	500	61	82	NRIM/CDS/No4B/1986 ABE
18.95	9.57	0.04	1.46	0.55	0.005	0.062	0	0	0	0	0.07	0.0278	0.07	0.0018	0.023	0.006	0	0.014	0	0					274.3740064	1	3	1	473	201	462	47	80	NRIM/CDS/No4B/1986 ABE
18.95	9.57	0.04	1.46	0.55	0.005	0.062	0	0	0	0	0.07	0.0278	0.07	0.0018	0.023	0.006	0	0.014	0	0					274.3740064	1	3	1	573	181	459	46	76	NRIM/CDS/No4B/1986 ABE
18.95	9.57	0.04	1.46	0.55	0.005	0.062	0	0	0	0	0.07	0.0278	0.07	0.0018	0.023	0.006	0	0.014	0	0					274.3740064	1	3	1	673	167	455	45	75	NRIM/CDS/No4B/1986 ABE
18.95	9.57	0.04	1.46	0.55	0.005	0.062	0	0	0	0	0.07	0.0278	0.07	0.0018	0.023	0.006	0	0.014	0	0					274.3740064	1	3	1	773	165	430	44	73	NRIM/CDS/No4B/1986 ABE
18.95	9.57	0.04	1.46	0.55	0.005	0.062	0	0	0	0	0.07	0.0278	0.07	0.0018	0.023	0.006	0	0.014	0	0					274.3740064	1	3	1	823	160	405	42	74	NRIM/CDS/No4B/1986 ABE
18.95	9.57	0.04	1.46	0.55	0.005	0.062	0	0	0	0	0.07	0.0278	0.07	0.0018	0.023	0.006	0	0.014	0	0					274.3740064	1	3	1	873	151	377	43	75	NRIM/CDS/No4B/1986 ABE
18.95	9.57	0.04	1.46	0.55	0.005	0.062	0	0	0	0	0.07	0.0278	0.07	0.0018	0.023	0.006	0	0.014	0	0					274.3740064	1	3	1	923	137	295	59	77	NRIM/CDS/No4B/1986 ABE
18.95	9.57	0.04	1.46	0.55	0.005	0.062	0	0	0	0	0.07	0.0278	0.07	0.0018	0.023	0.006	0	0.014	0	0					274.3740064	1	3	1	973	131	267	61	81	NRIM/CDS/No4B/1986 ABE
18.95	9.57	0.04	1.46	0.55	0.005	0.062	0	0	0	0	0.07	0.0278	0.07	0.0018	0.023	0.006	0	0.014	0	0					274.3740064	1	3	1	1023	119	185	74	83	NRIM/CDS/No4B/1986 ABE
18.25	9.8	0.06	1.34	0.62	0.005	0.02	0	0	0	0	0.05	0.0348	0.08	0.0017	0.021	0.006	0	0.013	0	0					588.1335578	1	3	1	298	280	650	71	83	NRIM/CDS/No4B/1986 ABF
18.25	9.8	0.06	1.34	0.62	0.005	0.02	0	0	0	0	0.05	0.0348	0.08	0.0017	0.021	0.006	0	0.013	0	0					588.1335578	1	3	1	373	244	523	60	80	NRIM/CDS/No4B/1986 ABF
18.25	9.8	0.06	1.34	0.62	0.005	0.02	0	0	0	0	0.05	0.0348	0.08	0.0017	0.021	0.006	0	0.013	0	0					588.1335578	1	3	1	473	213	492	45	79	NRIM/CDS/No4B/1986 ABF
18.25	9.8	0.06	1.34	0.62	0.005	0.02	0	0	0	0	0.05	0.0348	0.08	0.0017	0.021	0.006	0	0.013	0	0					588.1335578	1	3	1	573	192	491	46	76	NRIM/CDS/No4B/1986 ABF
18.25	9.8	0.06	1.34	0.62	0.005	0.02	0	0	0	0	0.05	0.0348	0.08	0.0017	0.021	0.006	0	0.013	0	0					588.1335578	1	3	1	673	187	489	50	73	NRIM/CDS/No4B/1986 ABF
18.25	9.8	0.06	1.34	0.62	0.005	0.02	0	0	0	0	0.05	0.0348	0.08	0.0017	0.021	0.006	0	0.013	0	0					588.1335578	1	3	1	773	182	459	42	73	NRIM/CDS/No4B/1986 ABF
18.25	9.8	0.06	1.34	0.62	0.005	0.02	0	0	0	0	0.05	0.0348	0.08	0.0017	0.021	0.006	0	0.013	0	0					588.1335578	1	3	1	823	169	437	45	73	NRIM/CDS/No4B/1986 ABF
18.25	9.8	0.06	1.34	0.62	0.005	0.02	0	0	0	0	0.05	0.0348	0.08	0.0017	0.021	0.006	0	0.013	0	0					588.1335578	1	3	1	873	161	408	43	76	NRIM/CDS/No4B/1986 ABF
18.25	9.8	0.06	1.34	0.62	0.005	0.02	0	0	0	0	0.05	0.0348	0.08	0.0017	0.021	0.006	0	0.013	0	0					588.1335578	1	3	1	923	150	337	49	76	NRIM/CDS/No4B/1986 ABF
18.25	9.8	0.06	1.34	0.62	0.005	0.02	0	0	0	0	0.05	0.0348	0.08	0.0017	0.021	0.006	0	0.013	0	0					588.1335578	1	3	1	973	141	280	57	78	NRIM/CDS/No4B/1986 ABF
18.25	9.8	0.06	1.34	0.62	0.005	0.02	0	0	0	0	0.05	0.0348	0.08	0.0017	0.021	0.006	0	0.013	0	0					588.1335578	1	3	1	1023	130	222	77	80	NRIM/CDS/No4B/1986 ABF
18.16	9.8	0.05	1.47	0.58	0.04	0.031	0	0	0	0	0.14	0.031	0.07	0.0003	0.022	0.013	0	0.015	0	0	1343	600	1	0	238.8564458	1	4.5	1	298	210	620	71	81	NRIM/CDS/No4B/1986 ABL
18.16	9.8	0.05	1.47	0.58	0.04	0.031	0	0	0	0	0.14	0.031	0.07	0.0003	0.022	0.013	0	0.015	0	0	1343	600	1	0	238.8564458	1	4.5	1	373	207	503	62	82	NRIM/CDS/No4B/1986 ABL
18.16	9.8	0.05	1.47	0.58	0.04	0.031	0	0	0	0	0.14	0.031	0.07	0.0003	0.022	0.013	0	0.015	0	0	1343	600	1	0	238.8564458	1	4.5	1	473	177	465	46	77	NRIM/CDS/No4B/1986 ABL
18.16	9.8	0.05	1.47	0.58	0.04	0.031	0	0	0	0	0.14	0.031	0.07	0.0003	0.022	0.013	0	0.015	0	0	1343	600	1	0	238.8564458	1	4.5	1	573	162	468	45	71	NRIM/CDS/No4B/1986 ABL
18.16	9.8	0.05	1.47	0.58	0.04	0.031	0	0	0	0	0.14	0.031	0.07	0.0003	0.022	0.013	0	0.015	0	0	1343	600	1	0	238.8564458	1	4.5	1	673	154	463	47	73	NRIM/CDS/No4B/1986 ABL
18.16	9.8	0.05	1.47	0.58	0.04	0.031	0	0	0	0	0.14	0.031	0.07	0.0003	0.022	0.013	0	0.015	0	0	1343	600	1	0	238.8564458	1	4.5	1	773	145	441	43	69	NRIM/CDS/No4B/1986 ABL
18.16	9.8	0.05	1.47	0.58	0.04	0.031	0	0	0	0	0.14	0.031	0.07	0.0003	0.022	0.013	0	0.015	0	0	1343	600	1	0	238.8564458	1	4.5	1	823	139	419	42	70	NRIM/CDS/No4B/1986 ABL
18.16	9.8	0.05	1.47	0.58	0.04	0.031	0	0	0	0	0.14	0.031	0.07	0.0003	0.022	0.013	0	0.015	0	0	1343	600	1	0	238.8564458	1	4.5	1	873	134	393	43	70	NRIM/CDS/No4B/1986 ABL
18.16	9.8	0.05	1.47	0.58	0.04	0.031	0	0	0	0	0.14	0.031	0.07	0.0003	0.022	0.013	0	0.015	0	0	1343	600	1	0	238.8564458	1	4.5	1	923	116	334	46	66	NRIM/CDS/No4B/1986 ABL
18.16	9.8	0.05	1.47	0.58	0.04	0.031	0	0	0	0	0.14	0.031	0.07	0.0003	0.022	0.013	0	0.015	0	0	1343	600	1	0	238.8564458	1	4.5	1	973	128	251	47	69	NRIM/CDS/No4B/1986 ABL
18.16	9.8	0.05	1.47	0.58	0.04	0.031	0	0	0	0	0.14	0.031	0.07	0.0003	0.022	0.013	0	0.015	0	0	1343	600	1	0	238.8564458	1	4.5	1	1023	108	220	75	74	NRIM/CDS/No4B/1986 ABL
18.24	10.27	0.32	1.56	0.61	0.03	0.036	0	0	0	0	0.16	0.038	0.09	0.0001	0.022	0.014	0	0.014	0	0	1343	600	1	0	256	1	4.5	1	298	220	610	71	79	NRIM/CDS/No4B/1986 ABM
18.24	10.27	0.32	1.56	0.61	0.03	0.036	0	0	0	0	0.16	0.038	0.09	0.0001	0.022	0.014	0	0.014	0	0	1343	600	1	0	256	1	4.5	1	373	209	508	59	79	NRIM/CDS/No4B/1986 ABM
18.24	10.27	0.32	1.56	0.61	0.03	0.036	0	0	0	0	0.16	0.038	0.09	0.0001	0.022	0.014	0	0.014	0	0	1343	600	1	0	256	1	4.5	1	473	183	471	46	76	NRIM/CDS/No4B/1986 ABM
18.24	10.27	0.32	1.56	0.61	0.03	0.036	0	0	0	0	0.16	0.038	0.09	0.0001	0.022	0.014	0	0.014	0	0	1343	600	1	0	256	1	4.5	1	573	158	473	47	71	NRIM/CDS/No4B/1986 ABM
18.24	10.27	0.32	1.56	0.61	0.03	0.036	0	0	0	0	0.16	0.038	0.09	0.0001	0.022	0.014	0	0.014	0	0	1343	600	1	0	256	1	4.5	1	673	145	468	47	71	NRIM/CDS/No4B/1986 ABM
18.24	10.27	0.32	1.56	0.61	0.03	0.036	0	0	0	0	0.16	0.038	0.09	0.0001	0.022	0.014	0	0.014	0	0	1343	600	1	0	256	1	4.5	1	773	148	447	44	70	NRIM/CDS/No4B/1986 ABM
18.24	10.27	0.32	1.56	0.61	0.03	0.036	0	0	0	0	0.16	0.038	0.09	0.0001	0.022	0.014	0	0.014	0	0	1343	600	1	0	256	1	4.5	1	823	143	432	43	68	NRIM/CDS/No4B/1986 ABM
18.24	10.27	0.32	1.56	0.61	0.03	0.036	0	0	0	0	0.16	0.038	0.09	0.0001	0.022	0.014	0	0.014	0	0	1343	600	1	0	256	1	4.5	1	873	145	397	42	65	NRIM/CDS/No4B/1986 ABM
18.24	10.27	0.32	1.56	0.61	0.03	0.036	0	0	0	0	0.16	0.038	0.09	0.0001	0.022	0.014	0	0.014	0	0	1343	600	1	0	256	1	4.5	1	923	129	347	46	65	NRIM/CDS/No4B/1986 ABM
18.24	10.27	0.32	1.56	0.61	0.03	0.036	0	0	0	0	0.16	0.038	0.09	0.0001	0.022	0.014	0	0.014	0	0	1343	600	1	0	256	1	4.5	1	973	119	275	53	62	NRIM/CDS/No4B/1986 ABM
18.24	10.27	0.32	1.56	0.61	0.03	0.036	0	0	0	0	0.16	0.038	0.09	0.0001	0.022	0.014	0	0.014	0	0	1343	600	1	0	256	1	4.5	1	1023	114	231	62	71	NRIM/CDS/No4B/1986 ABM
18.18	10.26	0.31	1.58	0.6	0.04	0.04	0	0	0	0	0.12	0.028	0.07	0.0008	0.022	0.012	0	0.014	0	0	1343	600	1	0	256	1	4.8	1	298	230	620	72	80	NRIM/CDS/No4B/1986 ABN
18.18	10.26	0.31	1.58	0.6	0.04	0.04	0	0	0	0	0.12	0.028	0.07	0.0008	0.022	0.012	0	0.014	0	0	1343	600	1	0	256	1	4.8	1	373	239	505	59	80	NRIM/CDS/No4B/1986 ABN
18.18	10.26	0.31	1.58	0.6	0.04	0.04	0	0	0	0	0.12	0.028	0.07	0.0008	0.022	0.012	0	0.014	0	0	1343	600	1	0	256	1	4.8	1	473	172	472	47	76	NRIM/CDS/No4B/1986 ABN
18.18	10.26	0.31	1.58	0.6	0.04	0.04	0	0	0	0	0.12	0.028	0.07	0.0008	0.022	0.012	0	0.014	0	0	1343	600	1	0	256	1	4.8	1	573	159	476	46	72	NRIM/CDS/No4B/1986 ABN
18.18	10.26	0.31	1.58	0.6	0.04	0.04	0	0	0	0	0.12	0.028	0.07	0.0008	0.022	0.012	0	0.014	0	0	1343	600	1	0	256	1	4.8	1	673	160	477	47	68	NRIM/CDS/No4B/1986 ABN
18.18	10.26	0.31	1.58	0.6	0.04	0.04	0	0	0	0	0.12	0.028	0.07	0.0008	0.022	0.012	0	0.014	0	0	1343	600	1	0	256	1	4.8	1	773	155	454	44	68	NRIM/CDS/No4B/1986 ABN
18.18	10.26	0.31	1.58	0.6	0.04	0.04	0	0	0	0	0.12	0.028	0.07	0.0008	0.022	0.012	0	0.014	0	0	1343	600	1	0	256	1	4.8	1	823	140	438	44	71	NRIM/CDS/No4B/1986 ABN
18.18	10.26	0.31	1.58	0.6	0.04	0.04	0	0	0	0	0.12	0.028	0.07	0.0008	0.022	0.012	0	0.014	0	0	1343	600	1	0	256	1	4.8	1	873	131	395	47	69	NRIM/CDS/No4B/1986 ABN
18.18	10.26	0.31	1.58	0.6	0.04	0.04	0	0	0	0	0.12	0.028	0.07	0.0008	0.022	0.012	0	0.014	0	0	1343	600	1	0	256	1	4.8	1	923	134	349	48	61	NRIM/CDS/No4B/1986 ABN
18.18	10.26	0.31	1.58	0.6	0.04	0.04	0	0	0	0	0.12	0.028	0.07	0.0008	0.022	0.012	0	0.014	0	0	1343	600	1	0	256	1	4.8	1	973	119	292	55	61	NRIM/CDS/No4B/1986 ABN
18.18	10.26	0.31	1.58	0.6	0.04	0.04	0	0	0	0	0.12	0.028	0.07	0.0008	0.022	0.012	0	0.014	0	0	1343	600	1	0	256	1	4.8	1	1023	114	230	68	70	NRIM/CDS/No4B/1986 ABN
17.8	11.23	0.11	1.49	0.62	0.005	0.39	0	0	0	0	0.09	0.0116	0.07	0.0001	0.023	0.006	0	0.013	0	0					119.4282229	1	3	1	298	285	560	73	81	NRIM/CDS/No5B/1987,Nb is Nb+Ta, ACA
17.8	11.23	0.11	1.49	0.62	0.005	0.39	0	0	0	0	0.09	0.0116	0.07	0.0001	0.023	0.006	0	0.013	0	0					119.4282229	1	3	1	373	192	466	59	80	NRIM/CDS/No5B/1987,Nb is Nb+Ta, ACA
17.8	11.23	0.11	1.49	0.62	0.005	0.39	0	0	0	0	0.09	0.0116	0.07	0.0001	0.023	0.006	0	0.013	0	0					119.4282229	1	3	1	473	191	436	44	73	NRIM/CDS/No5B/1987,Nb is Nb+Ta, ACA
17.8	11.23	0.11	1.49	0.62	0.005	0.39	0	0	0	0	0.09	0.0116	0.07	0.0001	0.023	0.006	0	0.013	0	0					119.4282229	1	3	1	573	184	439	46	71	NRIM/CDS/No5B/1987,Nb is Nb+Ta, ACA
17.8	11.23	0.11	1.49	0.62	0.005	0.39	0	0	0	0	0.09	0.0116	0.07	0.0001	0.023	0.006	0	0.013	0	0					119.4282229	1	3	1	673	156	441	45	66	NRIM/CDS/No5B/1987,Nb is Nb+Ta, ACA
17.8	11.23	0.11	1.49	0.62	0.005	0.39	0	0	0	0	0.09	0.0116	0.07	0.0001	0.023	0.006	0	0.013	0	0					119.4282229	1	3	1	773	154	428	44	66	NRIM/CDS/No5B/1987,Nb is Nb+Ta, ACA
17.8	11.23	0.11	1.49	0.62	0.005	0.39	0	0	0	0	0.09	0.0116	0.07	0.0001	0.023	0.006	0	0.013	0	0					119.4282229	1	3	1	823	140	420	43	62	NRIM/CDS/No5B/1987,Nb is Nb+Ta, ACA
17.8	11.23	0.11	1.49	0.62	0.005	0.39	0	0	0	0	0.09	0.0116	0.07	0.0001	0.023	0.006	0	0.013	0	0					119.4282229	1	3	1	873	156	401	44	68	NRIM/CDS/No5B/1987,Nb is Nb+Ta, ACA
17.8	11.23	0.11	1.49	0.62	0.005	0.39	0	0	0	0	0.09	0.0116	0.07	0.0001	0.023	0.006	0	0.013	0	0					119.4282229	1	3	1	923	143	379	38	66	NRIM/CDS/No5B/1987,Nb is Nb+Ta, ACA
17.8	11.23	0.11	1.49	0.62	0.005	0.39	0	0	0	0	0.09	0.0116	0.07	0.0001	0.023	0.006	0	0.013	0	0					119.4282229	1	3	1	973	126	339	41	61	NRIM/CDS/No5B/1987,Nb is Nb+Ta, ACA
17.8	11.23	0.11	1.49	0.62	0.005	0.39	0	0	0	0	0.09	0.0116	0.07	0.0001	0.023	0.006	0	0.013	0	0					119.4282229	1	3	1	1023	173	273	45	49	NRIM/CDS/No5B/1987,Nb is Nb+Ta, ACA
18.2	10.92	0.1	1.59	0.54	0.02	0.47	0	0	0	0	0.09	0.0092	0.07	0.0006	0.023	0.006	0	0.058	0	0					147.0333894	1	3	1	298	250	590	67	80	NRIM/CDS/No5B/1987, Nb is Nb+Ta, ACB
18.2	10.92	0.1	1.59	0.54	0.02	0.47	0	0	0	0	0.09	0.0092	0.07	0.0006	0.023	0.006	0	0.058	0	0					147.0333894	1	3	1	373	230	491	54	78	NRIM/CDS/No5B/1987, Nb is Nb+Ta, ACB
18.2	10.92	0.1	1.59	0.54	0.02	0.47	0	0	0	0	0.09	0.0092	0.07	0.0006	0.023	0.006	0	0.058	0	0					147.0333894	1	3	1	473	211	450	42	76	NRIM/CDS/No5B/1987, Nb is Nb+Ta, ACB
18.2	10.92	0.1	1.59	0.54	0.02	0.47	0	0	0	0	0.09	0.0092	0.07	0.0006	0.023	0.006	0	0.058	0	0					147.0333894	1	3	1	573	207	450	41	73	NRIM/CDS/No5B/1987, Nb is Nb+Ta, ACB
18.2	10.92	0.1	1.59	0.54	0.02	0.47	0	0	0	0	0.09	0.0092	0.07	0.0006	0.023	0.006	0	0.058	0	0					147.0333894	1	3	1	673	186	459	39	69	NRIM/CDS/No5B/1987, Nb is Nb+Ta, ACB
18.2	10.92	0.1	1.59	0.54	0.02	0.47	0	0	0	0	0.09	0.0092	0.07	0.0006	0.023	0.006	0	0.058	0	0					147.0333894	1	3	1	773	183	448	42	68	NRIM/CDS/No5B/1987, Nb is Nb+Ta, ACB
18.2	10.92	0.1	1.59	0.54	0.02	0.47	0	0	0	0	0.09	0.0092	0.07	0.0006	0.023	0.006	0	0.058	0	0					147.0333894	1	3	1	823	167	435	39	65	NRIM/CDS/No5B/1987, Nb is Nb+Ta, ACB
18.2	10.92	0.1	1.59	0.54	0.02	0.47	0	0	0	0	0.09	0.0092	0.07	0.0006	0.023	0.006	0	0.058	0	0					147.0333894	1	3	1	873	184	413	34	64	NRIM/CDS/No5B/1987, Nb is Nb+Ta, ACB
18.2	10.92	0.1	1.59	0.54	0.02	0.47	0	0	0	0	0.09	0.0092	0.07	0.0006	0.023	0.006	0	0.058	0	0					147.0333894	1	3	1	923	166	400	35	62	NRIM/CDS/No5B/1987, Nb is Nb+Ta, ACB
18.2	10.92	0.1	1.59	0.54	0.02	0.47	0	0	0	0	0.09	0.0092	0.07	0.0006	0.023	0.006	0	0.058	0	0					147.0333894	1	3	1	973	160	350	36	47	NRIM/CDS/No5B/1987, Nb is Nb+Ta, ACB
18.2	10.92	0.1	1.59	0.54	0.02	0.47	0	0	0	0	0.09	0.0092	0.07	0.0006	0.023	0.006	0	0.058	0	0					147.0333894	1	3	1	1023	166	286	39	57	NRIM/CDS/No5B/1987, Nb is Nb+Ta, ACB
17.9	10.92	0.08	1.46	0.57	0.02	0.42	0	0	0	0	0.11	0.0106	0.06	0.001	0.023	0.006	0	0.023	0	0					238.8564458	1	3	1	298	255	580	67	90	NRIM/CDS/No5B/1987, Nb is Nb+Ta, ACC
17.9	10.92	0.08	1.46	0.57	0.02	0.42	0	0	0	0	0.11	0.0106	0.06	0.001	0.023	0.006	0	0.023	0	0					238.8564458	1	3	1	373	231	480	55	79	NRIM/CDS/No5B/1987, Nb is Nb+Ta, ACC
17.9	10.92	0.08	1.46	0.57	0.02	0.42	0	0	0	0	0.11	0.0106	0.06	0.001	0.023	0.006	0	0.023	0	0					238.8564458	1	3	1	473	221	443	42	76	NRIM/CDS/No5B/1987, Nb is Nb+Ta, ACC
17.9	10.92	0.08	1.46	0.57	0.02	0.42	0	0	0	0	0.11	0.0106	0.06	0.001	0.023	0.006	0	0.023	0	0					238.8564458	1	3	1	573	193	441	41	72	NRIM/CDS/No5B/1987, Nb is Nb+Ta, ACC
17.9	10.92	0.08	1.46	0.57	0.02	0.42	0	0	0	0	0.11	0.0106	0.06	0.001	0.023	0.006	0	0.023	0	0					238.8564458	1	3	1	673	190	451	41	70	NRIM/CDS/No5B/1987, Nb is Nb+Ta, ACC
17.9	10.92	0.08	1.46	0.57	0.02	0.42	0	0	0	0	0.11	0.0106	0.06	0.001	0.023	0.006	0	0.023	0	0					238.8564458	1	3	1	773	184	437	40	67	NRIM/CDS/No5B/1987, Nb is Nb+Ta, ACC
17.9	10.92	0.08	1.46	0.57	0.02	0.42	0	0	0	0	0.11	0.0106	0.06	0.001	0.023	0.006	0	0.023	0	0					238.8564458	1	3	1	823	171	426	39	65	NRIM/CDS/No5B/1987, Nb is Nb+Ta, ACC
17.9	10.92	0.08	1.46	0.57	0.02	0.42	0	0	0	0	0.11	0.0106	0.06	0.001	0.023	0.006	0	0.023	0	0					238.8564458	1	3	1	873	167	408	38	66	NRIM/CDS/No5B/1987, Nb is Nb+Ta, ACC
17.9	10.92	0.08	1.46	0.57	0.02	0.42	0	0	0	0	0.11	0.0106	0.06	0.001	0.023	0.006	0	0.023	0	0					238.8564458	1	3	1	923	163	375	35	54	NRIM/CDS/No5B/1987, Nb is Nb+Ta, ACC
17.9	10.92	0.08	1.46	0.57	0.02	0.42	0	0	0	0	0.11	0.0106	0.06	0.001	0.023	0.006	0	0.023	0	0					238.8564458	1	3	1	973	156	344	31	42	NRIM/CDS/No5B/1987, Nb is Nb+Ta, ACC
17.9	10.92	0.08	1.46	0.57	0.02	0.42	0	0	0	0	0.11	0.0106	0.06	0.001	0.023	0.006	0	0.023	0	0					238.8564458	1	3	1	1023	158	232	42	63	NRIM/CDS/No5B/1987, Nb is Nb+Ta, ACC
18.61	12.61	0.09	1.6	0.53	0.005	0.51	0	0	0	0	0.08	0.0083	0.08	0.0001	0.023	0.007	0	0.065	0	0	1453		1	0	1024	1	3	1	298	280	590	59	77	NRIM/CDS/No5B/1987, Nb is Nb+Ta, ACG
18.61	12.61	0.09	1.6	0.53	0.005	0.51	0	0	0	0	0.08	0.0083	0.08	0.0001	0.023	0.007	0	0.065	0	0	1453		1	0	1024	1	3	1	373	260	509	47	76	NRIM/CDS/No5B/1987, Nb is Nb+Ta, ACG
18.61	12.61	0.09	1.6	0.53	0.005	0.51	0	0	0	0	0.08	0.0083	0.08	0.0001	0.023	0.007	0	0.065	0	0	1453		1	0	1024	1	3	1	473	234	467	40	73	NRIM/CDS/No5B/1987, Nb is Nb+Ta, ACG
18.61	12.61	0.09	1.6	0.53	0.005	0.51	0	0	0	0	0.08	0.0083	0.08	0.0001	0.023	0.007	0	0.065	0	0	1453		1	0	1024	1	3	1	573	249	459	36	69	NRIM/CDS/No5B/1987, Nb is Nb+Ta, ACG
18.61	12.61	0.09	1.6	0.53	0.005	0.51	0	0	0	0	0.08	0.0083	0.08	0.0001	0.023	0.007	0	0.065	0	0	1453		1	0	1024	1	3	1	673	194	472	39	69	NRIM/CDS/No5B/1987, Nb is Nb+Ta, ACG
18.61	12.61	0.09	1.6	0.53	0.005	0.51	0	0	0	0	0.08	0.0083	0.08	0.0001	0.023	0.007	0	0.065	0	0	1453		1	0	1024	1	3	1	773	217	454	38	66	NRIM/CDS/No5B/1987, Nb is Nb+Ta, ACG
18.61	12.61	0.09	1.6	0.53	0.005	0.51	0	0	0	0	0.08	0.0083	0.08	0.0001	0.023	0.007	0	0.065	0	0	1453		1	0	1024	1	3	1	823	211	446	35	63	NRIM/CDS/No5B/1987, Nb is Nb+Ta, ACG
18.61	12.61	0.09	1.6	0.53	0.005	0.51	0	0	0	0	0.08	0.0083	0.08	0.0001	0.023	0.007	0	0.065	0	0	1453		1	0	1024	1	3	1	873	200	421	37	68	NRIM/CDS/No5B/1987, Nb is Nb+Ta, ACG
18.61	12.61	0.09	1.6	0.53	0.005	0.51	0	0	0	0	0.08	0.0083	0.08	0.0001	0.023	0.007	0	0.065	0	0	1453		1	0	1024	1	3	1	923	199	385	35	59	NRIM/CDS/No5B/1987, Nb is Nb+Ta, ACG
18.61	12.61	0.09	1.6	0.53	0.005	0.51	0	0	0	0	0.08	0.0083	0.08	0.0001	0.023	0.007	0	0.065	0	0	1453		1	0	1024	1	3	1	973	186	323	33	53	NRIM/CDS/No5B/1987, Nb is Nb+Ta, ACG
18.61	12.61	0.09	1.6	0.53	0.005	0.51	0	0	0	0	0.08	0.0083	0.08	0.0001	0.023	0.007	0	0.065	0	0	1453		1	0	1024	1	3	1	1023	174	261	31	48	NRIM/CDS/No5B/1987, Nb is Nb+Ta, ACG
18.82	12.46	0.09	1.59	0.47	0.005	0.52	0	0	0	0	0.08	0.0074	0.068	0.0007	0.023	0.015	0	0.02	0	0	1453		1	0	1024	1	3	1	298	270	590	59	77	NRIM/CDS/No5B/1987, Nb is Nb+Ta, ACH
18.82	12.46	0.09	1.59	0.47	0.005	0.52	0	0	0	0	0.08	0.0074	0.068	0.0007	0.023	0.015	0	0.02	0	0	1453		1	0	1024	1	3	1	373	268	505	45	76	NRIM/CDS/No5B/1987, Nb is Nb+Ta, ACH
18.82	12.46	0.09	1.59	0.47	0.005	0.52	0	0	0	0	0.08	0.0074	0.068	0.0007	0.023	0.015	0	0.02	0	0	1453		1	0	1024	1	3	1	473	244	462	40	73	NRIM/CDS/No5B/1987, Nb is Nb+Ta, ACH
18.82	12.46	0.09	1.59	0.47	0.005	0.52	0	0	0	0	0.08	0.0074	0.068	0.0007	0.023	0.015	0	0.02	0	0	1453		1	0	1024	1	3	1	573	223	457	37	71	NRIM/CDS/No5B/1987, Nb is Nb+Ta, ACH
18.82	12.46	0.09	1.59	0.47	0.005	0.52	0	0	0	0	0.08	0.0074	0.068	0.0007	0.023	0.015	0	0.02	0	0	1453		1	0	1024	1	3	1	673	202	462	39	68	NRIM/CDS/No5B/1987, Nb is Nb+Ta, ACH
18.82	12.46	0.09	1.59	0.47	0.005	0.52	0	0	0	0	0.08	0.0074	0.068	0.0007	0.023	0.015	0	0.02	0	0	1453		1	0	1024	1	3	1	773	224	454	36	68	NRIM/CDS/No5B/1987, Nb is Nb+Ta, ACH
18.82	12.46	0.09	1.59	0.47	0.005	0.52	0	0	0	0	0.08	0.0074	0.068	0.0007	0.023	0.015	0	0.02	0	0	1453		1	0	1024	1	3	1	823	196	440	35	66	NRIM/CDS/No5B/1987, Nb is Nb+Ta, ACH
18.82	12.46	0.09	1.59	0.47	0.005	0.52	0	0	0	0	0.08	0.0074	0.068	0.0007	0.023	0.015	0	0.02	0	0	1453		1	0	1024	1	3	1	873	188	426	37	67	NRIM/CDS/No5B/1987, Nb is Nb+Ta, ACH
18.82	12.46	0.09	1.59	0.47	0.005	0.52	0	0	0	0	0.08	0.0074	0.068	0.0007	0.023	0.015	0	0.02	0	0	1453		1	0	1024	1	3	1	923	178	378	38	59	NRIM/CDS/No5B/1987, Nb is Nb+Ta, ACH
18.82	12.46	0.09	1.59	0.47	0.005	0.52	0	0	0	0	0.08	0.0074	0.068	0.0007	0.023	0.015	0	0.02	0	0	1453		1	0	1024	1	3	1	973	191	299	34	42	NRIM/CDS/No5B/1987, Nb is Nb+Ta, ACH
18.82	12.46	0.09	1.59	0.47	0.005	0.52	0	0	0	0	0.08	0.0074	0.068	0.0007	0.023	0.015	0	0.02	0	0	1453		1	0	1024	1	3	1	1023	171	252	42	44	NRIM/CDS/No5B/1987, Nb is Nb+Ta, ACH
18.7	12.55	0.16	1.65	0.55	0.005	0.55	0	0	0	0	0.06	0.008	0.078	0.0003	0.023	0.006	0	0.029	0	0	1453		1	0	1024	1	3	1	298	310	600	60	77	NRIM/CDS/No5B/1987, Nb is Nb+Ta, ACJ
18.7	12.55	0.16	1.65	0.55	0.005	0.55	0	0	0	0	0.06	0.008	0.078	0.0003	0.023	0.006	0	0.029	0	0	1453		1	0	1024	1	3	1	373	254	518	47	74	NRIM/CDS/No5B/1987, Nb is Nb+Ta, ACJ
18.7	12.55	0.16	1.65	0.55	0.005	0.55	0	0	0	0	0.06	0.008	0.078	0.0003	0.023	0.006	0	0.029	0	0	1453		1	0	1024	1	3	1	473	244	477	41	76	NRIM/CDS/No5B/1987, Nb is Nb+Ta, ACJ
18.7	12.55	0.16	1.65	0.55	0.005	0.55	0	0	0	0	0.06	0.008	0.078	0.0003	0.023	0.006	0	0.029	0	0	1453		1	0	1024	1	3	1	573	228	480	40	72	NRIM/CDS/No5B/1987, Nb is Nb+Ta, ACJ
18.7	12.55	0.16	1.65	0.55	0.005	0.55	0	0	0	0	0.06	0.008	0.078	0.0003	0.023	0.006	0	0.029	0	0	1453		1	0	1024	1	3	1	673	218	482	38	66	NRIM/CDS/No5B/1987, Nb is Nb+Ta, ACJ
18.7	12.55	0.16	1.65	0.55	0.005	0.55	0	0	0	0	0.06	0.008	0.078	0.0003	0.023	0.006	0	0.029	0	0	1453		1	0	1024	1	3	1	773	237	477	37	63	NRIM/CDS/No5B/1987, Nb is Nb+Ta, ACJ
18.7	12.55	0.16	1.65	0.55	0.005	0.55	0	0	0	0	0.06	0.008	0.078	0.0003	0.023	0.006	0	0.029	0	0	1453		1	0	1024	1	3	1	823	212	471	36	64	NRIM/CDS/No5B/1987, Nb is Nb+Ta, ACJ
18.7	12.55	0.16	1.65	0.55	0.005	0.55	0	0	0	0	0.06	0.008	0.078	0.0003	0.023	0.006	0	0.029	0	0	1453		1	0	1024	1	3	1	873	211	445	35	66	NRIM/CDS/No5B/1987, Nb is Nb+Ta, ACJ
18.7	12.55	0.16	1.65	0.55	0.005	0.55	0	0	0	0	0.06	0.008	0.078	0.0003	0.023	0.006	0	0.029	0	0	1453		1	0	1024	1	3	1	923	193	405	37	57	NRIM/CDS/No5B/1987, Nb is Nb+Ta, ACJ
18.7	12.55	0.16	1.65	0.55	0.005	0.55	0	0	0	0	0.06	0.008	0.078	0.0003	0.023	0.006	0	0.029	0	0	1453		1	0	1024	1	3	1	973	185	339	34	41	NRIM/CDS/No5B/1987, Nb is Nb+Ta, ACJ
18.7	12.55	0.16	1.65	0.55	0.005	0.55	0	0	0	0	0.06	0.008	0.078	0.0003	0.023	0.006	0	0.029	0	0	1453		1	0	1024	1	3	1	1023	183	270	37	50	NRIM/CDS/No5B/1987, Nb is Nb+Ta, ACJ
18.02	12.27	0.02	1.56	0.55	0.005	0.49	0	0	0	0	0.06	0.014	0.06	0.0005	0.026	0.01	0	0.121	0	0	1393	600	1	0	256	1	4.5	1	298	220	560	69	80	NRIM/CDS/No5B/1987, Nb is Nb+Ta, ACL
18.02	12.27	0.02	1.56	0.55	0.005	0.49	0	0	0	0	0.06	0.014	0.06	0.0005	0.026	0.01	0	0.121	0	0	1393	600	1	0	256	1	4.5	1	373	187	471	52	78	NRIM/CDS/No5B/1987, Nb is Nb+Ta, ACL
17.71	12.27	0.02	1.56	0.55	0.005	0.49	0	0	0	0	0.06	0.014	0.06	0.0005	0.026	0.01	0	0.121	0	0	1393	600	1	0	256	1	4.5	1	473	181	437	44	77	NRIM/CDS/No5B/1987, Nb is Nb+Ta, ACL
17.71	12.27	0.02	1.56	0.55	0.005	0.49	0	0	0	0	0.06	0.014	0.06	0.0005	0.026	0.01	0	0.121	0	0	1393	600	1	0	256	1	4.5	1	573	164	434	41	73	NRIM/CDS/No5B/1987, Nb is Nb+Ta, ACL
17.71	12.27	0.02	1.56	0.55	0.005	0.49	0	0	0	0	0.06	0.014	0.06	0.0005	0.026	0.01	0	0.121	0	0	1393	600	1	0	256	1	4.5	1	673	158	442	44	67	NRIM/CDS/No5B/1987, Nb is Nb+Ta, ACL
17.71	12.27	0.02	1.56	0.55	0.005	0.49	0	0	0	0	0.06	0.014	0.06	0.0005	0.026	0.01	0	0.121	0	0	1393	600	1	0	256	1	4.5	1	773	150	431	41	69	NRIM/CDS/No5B/1987, Nb is Nb+Ta, ACL
17.71	12.27	0.02	1.56	0.55	0.005	0.49	0	0	0	0	0.06	0.014	0.06	0.0005	0.026	0.01	0	0.121	0	0	1393	600	1	0	256	1	4.5	1	823	143	429	42	65	NRIM/CDS/No5B/1987, Nb is Nb+Ta, ACL
17.71	12.27	0.02	1.56	0.55	0.005	0.49	0	0	0	0	0.06	0.014	0.06	0.0005	0.026	0.01	0	0.121	0	0	1393	600	1	0	256	1	4.5	1	873	139	398	38	68	NRIM/CDS/No5B/1987, Nb is Nb+Ta, ACL
17.71	12.27	0.02	1.56	0.55	0.005	0.49	0	0	0	0	0.06	0.014	0.06	0.0005	0.026	0.01	0	0.121	0	0	1393	600	1	0	256	1	4.5	1	923	138	378	37	57	NRIM/CDS/No5B/1987, Nb is Nb+Ta, ACL
17.71	12.27	0.02	1.56	0.55	0.005	0.49	0	0	0	0	0.06	0.014	0.06	0.0005	0.026	0.01	0	0.121	0	0	1393	600	1	0	256	1	4.5	1	973	137	321	29	37	NRIM/CDS/No5B/1987, Nb is Nb+Ta, ACL
17.71	12.27	0.02	1.56	0.55	0.005	0.49	0	0	0	0	0.06	0.014	0.06	0.0005	0.026	0.01	0	0.121	0	0	1393	600	1	0	256	1	4.5	1	1023	132	257	33	40	NRIM/CDS/No5B/1987, Nb is Nb+Ta, ACL
17.71	12.62	0.02	1.67	0.54	0.005	0.53	0	0	0	0	0.05	0.013	0.06	0.0002	0.028	0.016	0	0.161	0	0	1393	600	1	0	445.7218884	1	4.5	1	298	225	550	66	82	NRIM/CDS/No5B/1987, Nb is Nb+Ta, ACM
17.71	12.62	0.02	1.67	0.54	0.005	0.53	0	0	0	0	0.05	0.013	0.06	0.0002	0.028	0.016	0	0.161	0	0	1393	600	1	0	445.7218884	1	4.5	1	373	204	472	52	77	NRIM/CDS/No5B/1987, Nb is Nb+Ta, ACM
17.71	12.62	0.02	1.67	0.54	0.005	0.53	0	0	0	0	0.05	0.013	0.06	0.0002	0.028	0.016	0	0.161	0	0	1393	600	1	0	445.7218884	1	4.5	1	473	183	439	44	73	NRIM/CDS/No5B/1987, Nb is Nb+Ta, ACM
17.71	12.62	0.02	1.67	0.54	0.005	0.53	0	0	0	0	0.05	0.013	0.06	0.0002	0.028	0.016	0	0.161	0	0	1393	600	1	0	445.7218884	1	4.5	1	573	177	439	42	72	NRIM/CDS/No5B/1987, Nb is Nb+Ta, ACM
17.71	12.62	0.02	1.67	0.54	0.005	0.53	0	0	0	0	0.05	0.013	0.06	0.0002	0.028	0.016	0	0.161	0	0	1393	600	1	0	445.7218884	1	4.5	1	673	166	444	42	66	NRIM/CDS/No5B/1987, Nb is Nb+Ta, ACM
17.71	12.62	0.02	1.67	0.54	0.005	0.53	0	0	0	0	0.05	0.013	0.06	0.0002	0.028	0.016	0	0.161	0	0	1393	600	1	0	445.7218884	1	4.5	1	773	161	436	38	69	NRIM/CDS/No5B/1987, Nb is Nb+Ta, ACM
17.71	12.62	0.02	1.67	0.54	0.005	0.53	0	0	0	0	0.05	0.013	0.06	0.0002	0.028	0.016	0	0.161	0	0	1393	600	1	0	445.7218884	1	4.5	1	823	155	432	42	66	NRIM/CDS/No5B/1987, Nb is Nb+Ta, ACM
17.71	12.62	0.02	1.67	0.54	0.005	0.53	0	0	0	0	0.05	0.013	0.06	0.0002	0.028	0.016	0	0.161	0	0	1393	600	1	0	445.7218884	1	4.5	1	873	142	409	40	62	NRIM/CDS/No5B/1987, Nb is Nb+Ta, ACM
17.71	12.62	0.02	1.67	0.54	0.005	0.53	0	0	0	0	0.05	0.013	0.06	0.0002	0.028	0.016	0	0.161	0	0	1393	600	1	0	445.7218884	1	4.5	1	923	150	375	32	40	NRIM/CDS/No5B/1987, Nb is Nb+Ta, ACM
17.71	12.62	0.02	1.67	0.54	0.005	0.53	0	0	0	0	0.05	0.013	0.06	0.0002	0.028	0.016	0	0.161	0	0	1393	600	1	0	445.7218884	1	4.5	1	973	146	309	38	31	NRIM/CDS/No5B/1987, Nb is Nb+Ta, ACM
17.71	12.62	0.02	1.67	0.54	0.005	0.53	0	0	0	0	0.05	0.013	0.06	0.0002	0.028	0.016	0	0.161	0	0	1393	600	1	0	445.7218884	1	4.5	1	1023	172	249	42	47	NRIM/CDS/No5B/1987, Nb is Nb+Ta, ACM
17.71	12.62	0.02	1.67	0.54	0.005	0.53	0	0	0	0	0.05	0.013	0.06	0.0002	0.028	0.016	0	0.161	0	0	1393	600	1	0	445.7218884	1	4.5	1	1073	126	203	39	46	NRIM/CDS/No5B/1987, Nb is Nb+Ta, ACM
17.86	12.59	0.25	1.74	0.61	0.005	0.39	0	0	0	0	0.06	0.019	0.06	0.001	0.02	0.006	0	0.04	0	0	1393	600	1	0	207.9366135	1	4.5	1	298	180	540	71	82	NRIM/CDS/No5B/1987, Nb is Nb+Ta, ACN
17.86	12.59	0.25	1.74	0.61	0.005	0.39	0	0	0	0	0.06	0.019	0.06	0.001	0.02	0.006	0	0.04	0	0	1393	600	1	0	207.9366135	1	4.5	1	373	178	463	54	82	NRIM/CDS/No5B/1987, Nb is Nb+Ta, ACN
17.86	12.59	0.25	1.74	0.61	0.005	0.39	0	0	0	0	0.06	0.019	0.06	0.001	0.02	0.006	0	0.04	0	0	1393	600	1	0	207.9366135	1	4.5	1	473	169	427	46	79	NRIM/CDS/No5B/1987, Nb is Nb+Ta, ACN
17.86	12.59	0.25	1.74	0.61	0.005	0.39	0	0	0	0	0.06	0.019	0.06	0.001	0.02	0.006	0	0.04	0	0	1393	600	1	0	207.9366135	1	4.5	1	573	143	429	46	77	NRIM/CDS/No5B/1987, Nb is Nb+Ta, ACN
17.86	12.59	0.25	1.74	0.61	0.005	0.39	0	0	0	0	0.06	0.019	0.06	0.001	0.02	0.006	0	0.04	0	0	1393	600	1	0	207.9366135	1	4.5	1	673	171	439	46	73	NRIM/CDS/No5B/1987, Nb is Nb+Ta, ACN
17.86	12.59	0.25	1.74	0.61	0.005	0.39	0	0	0	0	0.06	0.019	0.06	0.001	0.02	0.006	0	0.04	0	0	1393	600	1	0	207.9366135	1	4.5	1	773	136	417	45	72	NRIM/CDS/No5B/1987, Nb is Nb+Ta, ACN
17.86	12.59	0.25	1.74	0.61	0.005	0.39	0	0	0	0	0.06	0.019	0.06	0.001	0.02	0.006	0	0.04	0	0	1393	600	1	0	207.9366135	1	4.5	1	823	126	416	41	67	NRIM/CDS/No5B/1987, Nb is Nb+Ta, ACN
17.86	12.59	0.25	1.74	0.61	0.005	0.39	0	0	0	0	0.06	0.019	0.06	0.001	0.02	0.006	0	0.04	0	0	1393	600	1	0	207.9366135	1	4.5	1	873	127	396	43	70	NRIM/CDS/No5B/1987, Nb is Nb+Ta, ACN
17.86	12.59	0.25	1.74	0.61	0.005	0.39	0	0	0	0	0.06	0.019	0.06	0.001	0.02	0.006	0	0.04	0	0	1393	600	1	0	207.9366135	1	4.5	1	923	121	347	40	58	NRIM/CDS/No5B/1987, Nb is Nb+Ta, ACN
17.86	12.59	0.25	1.74	0.61	0.005	0.39	0	0	0	0	0.06	0.019	0.06	0.001	0.02	0.006	0	0.04	0	0	1393	600	1	0	207.9366135	1	4.5	1	973	119	288	32	40	NRIM/CDS/No5B/1987, Nb is Nb+Ta, ACN
17.86	12.59	0.25	1.74	0.61	0.005	0.39	0	0	0	0	0.06	0.019	0.06	0.001	0.02	0.006	0	0.04	0	0	1393	600	1	0	207.9366135	1	4.5	1	1023	117	263	40	47	NRIM/CDS/No5B/1987, Nb is Nb+Ta, ACN
16.73	13.32	2.38	1.69	0.59	0.02	0.011	0	0	0	0	0.07	0.03	0.06	0.001	0.024	0.017	0	0.015	0	0	1373	600	1	0	62.5	1	4.5	1	298	224	578	68	81	NRIM/CDS/No6B/1972, Nb is Nb+Ta, AAA
16.73	13.32	2.38	1.69	0.59	0.02	0.011	0	0	0	0	0.07	0.03	0.06	0.001	0.024	0.017	0	0.015	0	0	1373	600	1	0	62.5	1	4.5	1	373	198	509	54	81	NRIM/CDS/No6B/1972, Nb is Nb+Ta, AAA
16.73	13.32	2.38	1.69	0.59	0.02	0.011	0	0	0	0	0.07	0.03	0.06	0.001	0.024	0.017	0	0.015	0	0	1373	600	1	0	62.5	1	4.5	1	473	175	480	47	77	NRIM/CDS/No6B/1972, Nb is Nb+Ta, AAA
16.73	13.32	2.38	1.69	0.59	0.02	0.011	0	0	0	0	0.07	0.03	0.06	0.001	0.024	0.017	0	0.015	0	0	1373	600	1	0	62.5	1	4.5	1	573	160	480	46	76	NRIM/CDS/No6B/1972, Nb is Nb+Ta, AAA
16.73	13.32	2.38	1.69	0.59	0.02	0.011	0	0	0	0	0.07	0.03	0.06	0.001	0.024	0.017	0	0.015	0	0	1373	600	1	0	62.5	1	4.5	1	673	146	485	44	70	NRIM/CDS/No6B/1972, Nb is Nb+Ta, AAA
16.73	13.32	2.38	1.69	0.59	0.02	0.011	0	0	0	0	0.07	0.03	0.06	0.001	0.024	0.017	0	0.015	0	0	1373	600	1	0	62.5	1	4.5	1	773	141	475	47	70	NRIM/CDS/No6B/1972, Nb is Nb+Ta, AAA
16.73	13.32	2.38	1.69	0.59	0.02	0.011	0	0	0	0	0.07	0.03	0.06	0.001	0.024	0.017	0	0.015	0	0	1373	600	1	0	62.5	1	4.5	1	823	146	460	45	68	NRIM/CDS/No6B/1972, Nb is Nb+Ta, AAA
16.73	13.32	2.38	1.69	0.59	0.02	0.011	0	0	0	0	0.07	0.03	0.06	0.001	0.024	0.017	0	0.015	0	0	1373	600	1	0	62.5	1	4.5	1	873	129	419	46	72	NRIM/CDS/No6B/1972, Nb is Nb+Ta, AAA
16.73	13.32	2.38	1.69	0.59	0.02	0.011	0	0	0	0	0.07	0.03	0.06	0.001	0.024	0.017	0	0.015	0	0	1373	600	1	0	62.5	1	4.5	1	923	136	343	44	64	NRIM/CDS/No6B/1972, Nb is Nb+Ta, AAA
16.73	13.32	2.38	1.69	0.59	0.02	0.011	0	0	0	0	0.07	0.03	0.06	0.001	0.024	0.017	0	0.015	0	0	1373	600	1	0	62.5	1	4.5	1	973	135	307	60	65	NRIM/CDS/No6B/1972, Nb is Nb+Ta, AAA
16.73	13.32	2.38	1.69	0.59	0.02	0.011	0	0	0	0	0.07	0.03	0.06	0.001	0.024	0.017	0	0.015	0	0	1373	600	1	0	62.5	1	4.5	1	1023	125	234	64	66	NRIM/CDS/No6B/1972, Nb is Nb+Ta, AAA
16.42	13.21	2.34	1.51	0.52	0.01	0.011	0	0	0	0	0.14	0.034	0.05	0.0005	0.021	0.01	0	0.018	0	0	1373	600	1	0	60.4	1	4.5	1	298	213	568	68	81	NRIM/CDS/No6B/1972 astm?, Nb is Nb+Ta, AAB
16.42	13.21	2.34	1.51	0.52	0.01	0.011	0	0	0	0	0.14	0.034	0.05	0.0005	0.021	0.01	0	0.018	0	0	1373	600	1	0	60.4	1	4.5	1	373	202	498	55	78	NRIM/CDS/No6B/1972 astm?, Nb is Nb+Ta, AAB
16.42	13.21	2.34	1.51	0.52	0.01	0.011	0	0	0	0	0.14	0.034	0.05	0.0005	0.021	0.01	0	0.018	0	0	1373	600	1	0	60.4	1	4.5	1	473	173	461	46	79	NRIM/CDS/No6B/1972 astm?, Nb is Nb+Ta, AAB
16.42	13.21	2.34	1.51	0.52	0.01	0.011	0	0	0	0	0.14	0.034	0.05	0.0005	0.021	0.01	0	0.018	0	0	1373	600	1	0	60.4	1	4.5	1	573	151	461	43	73	NRIM/CDS/No6B/1972 astm?, Nb is Nb+Ta, AAB
16.42	13.21	2.34	1.51	0.52	0.01	0.011	0	0	0	0	0.14	0.034	0.05	0.0005	0.021	0.01	0	0.018	0	0	1373	600	1	0	60.4	1	4.5	1	673	140	462	45	71	NRIM/CDS/No6B/1972 astm?, Nb is Nb+Ta, AAB
16.42	13.21	2.34	1.51	0.52	0.01	0.011	0	0	0	0	0.14	0.034	0.05	0.0005	0.021	0.01	0	0.018	0	0	1373	600	1	0	60.4	1	4.5	1	773	135	450	44	72	NRIM/CDS/No6B/1972 astm?, Nb is Nb+Ta, AAB
16.42	13.21	2.34	1.51	0.52	0.01	0.011	0	0	0	0	0.14	0.034	0.05	0.0005	0.021	0.01	0	0.018	0	0	1373	600	1	0	60.4	1	4.5	1	823	125	431	46	71	NRIM/CDS/No6B/1972 astm?, Nb is Nb+Ta, AAB
16.42	13.21	2.34	1.51	0.52	0.01	0.011	0	0	0	0	0.14	0.034	0.05	0.0005	0.021	0.01	0	0.018	0	0	1373	600	1	0	60.4	1	4.5	1	873	134	405	46	72	NRIM/CDS/No6B/1972 astm?, Nb is Nb+Ta, AAB
16.42	13.21	2.34	1.51	0.52	0.01	0.011	0	0	0	0	0.14	0.034	0.05	0.0005	0.021	0.01	0	0.018	0	0	1373	600	1	0	60.4	1	4.5	1	923	122	346	49	71	NRIM/CDS/No6B/1972 astm?, Nb is Nb+Ta, AAB
16.42	13.21	2.34	1.51	0.52	0.01	0.011	0	0	0	0	0.14	0.034	0.05	0.0005	0.021	0.01	0	0.018	0	0	1373	600	1	0	60.4	1	4.5	1	973	114	286	59	60	NRIM/CDS/No6B/1972 astm?, Nb is Nb+Ta, AAB
16.42	13.21	2.34	1.51	0.52	0.01	0.011	0	0	0	0	0.14	0.034	0.05	0.0005	0.021	0.01	0	0.018	0	0	1373	600	1	0	60.4	1	4.5	1	1023	120	242	69	66	NRIM/CDS/No6B/1972 astm?, Nb is Nb+Ta, AAB
17.5	13.5	2.28	1.52	0.71	0.02	0.055	0	0	0	0	0.17	0.035	0.05	0.0013	0.022	0.013	0	0.027	0	0	1373	600	1	0	74	1	4.5	1	298	234	572	66	82	NRIM/CDS/No6B/1972 astm?, Nb is Nb+Ta, AAC
17.5	13.5	2.28	1.52	0.71	0.02	0.055	0	0	0	0	0.17	0.035	0.05	0.0013	0.022	0.013	0	0.027	0	0	1373	600	1	0	74	1	4.5	1	373	203	507	54	82	NRIM/CDS/No6B/1972 astm?, Nb is Nb+Ta, AAC
17.5	13.5	2.28	1.52	0.71	0.02	0.055	0	0	0	0	0.17	0.035	0.05	0.0013	0.022	0.013	0	0.027	0	0	1373	600	1	0	74	1	4.5	1	473	171	469	46	80	NRIM/CDS/No6B/1972 astm?, Nb is Nb+Ta, AAC
17.5	13.5	2.28	1.52	0.71	0.02	0.055	0	0	0	0	0.17	0.035	0.05	0.0013	0.022	0.013	0	0.027	0	0	1373	600	1	0	74	1	4.5	1	573	156	472	44	75	NRIM/CDS/No6B/1972 astm?, Nb is Nb+Ta, AAC
17.5	13.5	2.28	1.52	0.71	0.02	0.055	0	0	0	0	0.17	0.035	0.05	0.0013	0.022	0.013	0	0.027	0	0	1373	600	1	0	74	1	4.5	1	673	148	478	44	70	NRIM/CDS/No6B/1972 astm?, Nb is Nb+Ta, AAC
17.5	13.5	2.28	1.52	0.71	0.02	0.055	0	0	0	0	0.17	0.035	0.05	0.0013	0.022	0.013	0	0.027	0	0	1373	600	1	0	74	1	4.5	1	773	146	466	46	71	NRIM/CDS/No6B/1972 astm?, Nb is Nb+Ta, AAC
17.5	13.5	2.28	1.52	0.71	0.02	0.055	0	0	0	0	0.17	0.035	0.05	0.0013	0.022	0.013	0	0.027	0	0	1373	600	1	0	74	1	4.5	1	823	148	453	45	68	NRIM/CDS/No6B/1972 astm?, Nb is Nb+Ta, AAC
17.5	13.5	2.28	1.52	0.71	0.02	0.055	0	0	0	0	0.17	0.035	0.05	0.0013	0.022	0.013	0	0.027	0	0	1373	600	1	0	74	1	4.5	1	873	130	419	44	71	NRIM/CDS/No6B/1972 astm?, Nb is Nb+Ta, AAC
17.5	13.5	2.28	1.52	0.71	0.02	0.055	0	0	0	0	0.17	0.035	0.05	0.0013	0.022	0.013	0	0.027	0	0	1373	600	1	0	74	1	4.5	1	923	130	367	49	71	NRIM/CDS/No6B/1972 astm?, Nb is Nb+Ta, AAC
17.5	13.5	2.28	1.52	0.71	0.02	0.055	0	0	0	0	0.17	0.035	0.05	0.0013	0.022	0.013	0	0.027	0	0	1373	600	1	0	74	1	4.5	1	973	122	300	55	62	NRIM/CDS/No6B/1972 astm?, Nb is Nb+Ta, AAC
17.5	13.5	2.28	1.52	0.71	0.02	0.055	0	0	0	0	0.17	0.035	0.05	0.0013	0.022	0.013	0	0.027	0	0	1373	600	1	0	74	1	4.5	1	1023	120	248	67	68	NRIM/CDS/No6B/1972 astm?, Nb is Nb+Ta, AAC
16.86	13.65	2.14	1.56	0.58	0.01	0.028	0	0	0	0	0.17	0.025	0.058	0.0009	0.027	0.008	0	0.041	0	0	1403		1	0	56	1	3	1	298	267	572	66	82	NRIM/CDS/No6B/1972 astm?, Nb is Nb+Ta, AAD
16.86	13.65	2.14	1.56	0.58	0.01	0.028	0	0	0	0	0.17	0.025	0.058	0.0009	0.027	0.008	0	0.041	0	0	1403		1	0	56	1	3	1	373	250	512	51	82	NRIM/CDS/No6B/1972 astm?, Nb is Nb+Ta, AAD
16.86	13.65	2.14	1.56	0.58	0.01	0.028	0	0	0	0	0.17	0.025	0.058	0.0009	0.027	0.008	0	0.041	0	0	1403		1	0	56	1	3	1	473	207	480	45	79	NRIM/CDS/No6B/1972 astm?, Nb is Nb+Ta, AAD
16.86	13.65	2.14	1.56	0.58	0.01	0.028	0	0	0	0	0.17	0.025	0.058	0.0009	0.027	0.008	0	0.041	0	0	1403		1	0	56	1	3	1	573	195	481	45	73	NRIM/CDS/No6B/1972 astm?, Nb is Nb+Ta, AAD
16.86	13.65	2.14	1.56	0.58	0.01	0.028	0	0	0	0	0.17	0.025	0.058	0.0009	0.027	0.008	0	0.041	0	0	1403		1	0	56	1	3	1	673	190	484	43	72	NRIM/CDS/No6B/1972 astm?, Nb is Nb+Ta, AAD
