Repository: CossX/Ultimate_tensile_strength

# Ultimate_tensile_strength

Модель машинного обучения, которая предсказывает предел прочности на растяжение образцов из разных сплавов в зависимости от следующих признаков:
* химического состав сплава
* вида и температуры закалки
* размера слитка
* формы образца
* температуры испытания

File: 11.txt (part 2 of 7)
Cr	Ni	Mo	Mn	Si	Nb	Ti	Zr	Ta	V	W	Cu	N	C	B	P	S	Co	Al	Sn	Pb	Solution_treatment_temperature	Solution_treatment_time(s)	Water_Quenched_after_s.t.	Air_Quenched_after_s.t.	Grains mm-2	Type of melting	Size of ingot	Product form	Temperature (K)	0.2%proof_stress (M Pa)	UTS (M Pa)	Elongation (%)	Area_reduction (%)	Comments
16.86	13.65	2.14	1.56	0.58	0.01	0.028	0	0	0	0	0.17	0.025	0.058	0.0009	0.027	0.008	0	0.041	0	0	1403		1	0	56	1	3	1	773	164	462	46	71	NRIM/CDS/No6B/1972 astm?, Nb is Nb+Ta, AAD
16.86	13.65	2.14	1.56	0.58	0.01	0.028	0	0	0	0	0.17	0.025	0.058	0.0009	0.027	0.008	0	0.041	0	0	1403		1	0	56	1	3	1	823	174	456	46	71	NRIM/CDS/No6B/1972 astm?, Nb is Nb+Ta, AAD
16.86	13.65	2.14	1.56	0.58	0.01	0.028	0	0	0	0	0.17	0.025	0.058	0.0009	0.027	0.008	0	0.041	0	0	1403		1	0	56	1	3	1	873	160	394	46	71	NRIM/CDS/No6B/1972 astm?, Nb is Nb+Ta, AAD
16.86	13.65	2.14	1.56	0.58	0.01	0.028	0	0	0	0	0.17	0.025	0.058	0.0009	0.027	0.008	0	0.041	0	0	1403		1	0	56	1	3	1	923	147	371	51	71	NRIM/CDS/No6B/1972 astm?, Nb is Nb+Ta, AAD
16.86	13.65	2.14	1.56	0.58	0.01	0.028	0	0	0	0	0.17	0.025	0.058	0.0009	0.027	0.008	0	0.041	0	0	1403		1	0	56	1	3	1	973	146	273	52	64	NRIM/CDS/No6B/1972 astm?, Nb is Nb+Ta, AAD
16.86	13.65	2.14	1.56	0.58	0.01	0.028	0	0	0	0	0.17	0.025	0.058	0.0009	0.027	0.008	0	0.041	0	0	1403		1	0	56	1	3	1	1023	138	245	62	63	NRIM/CDS/No6B/1972 astm?, Nb is Nb+Ta, AAD
16.9	13.51	2.08	1.6	0.62	0.01	0.037	0	0	0	0	0.16	0.028	0.078	0.001	0.021	0.008	0	0.031	0	0	1403		1	0	56	1	3	1	298	274	594	67	82	NRIM/CDS/No6B/1972 astm?, Nb is Nb+Ta, AAE
16.9	13.51	2.08	1.6	0.62	0.01	0.037	0	0	0	0	0.16	0.028	0.078	0.001	0.021	0.008	0	0.031	0	0	1403		1	0	56	1	3	1	373	261	525	52	80	NRIM/CDS/No6B/1972 astm?, Nb is Nb+Ta, AAE
16.9	13.51	2.08	1.6	0.62	0.01	0.037	0	0	0	0	0.16	0.028	0.078	0.001	0.021	0.008	0	0.031	0	0	1403		1	0	56	1	3	1	473	208	500	46	78	NRIM/CDS/No6B/1972 astm?, Nb is Nb+Ta, AAE
16.9	13.51	2.08	1.6	0.62	0.01	0.037	0	0	0	0	0.16	0.028	0.078	0.001	0.021	0.008	0	0.031	0	0	1403		1	0	56	1	3	1	573	208	502	45	76	NRIM/CDS/No6B/1972 astm?, Nb is Nb+Ta, AAE
16.9	13.51	2.08	1.6	0.62	0.01	0.037	0	0	0	0	0.16	0.028	0.078	0.001	0.021	0.008	0	0.031	0	0	1403		1	0	56	1	3	1	673	184	500	46	72	NRIM/CDS/No6B/1972 astm?, Nb is Nb+Ta, AAE
16.9	13.51	2.08	1.6	0.62	0.01	0.037	0	0	0	0	0.16	0.028	0.078	0.001	0.021	0.008	0	0.031	0	0	1403		1	0	56	1	3	1	773	173	485	45	70	NRIM/CDS/No6B/1972 astm?, Nb is Nb+Ta, AAE
16.9	13.51	2.08	1.6	0.62	0.01	0.037	0	0	0	0	0.16	0.028	0.078	0.001	0.021	0.008	0	0.031	0	0	1403		1	0	56	1	3	1	823	178	474	47	68	NRIM/CDS/No6B/1972 astm?, Nb is Nb+Ta, AAE
16.9	13.51	2.08	1.6	0.62	0.01	0.037	0	0	0	0	0.16	0.028	0.078	0.001	0.021	0.008	0	0.031	0	0	1403		1	0	56	1	3	1	873	165	441	48	73	NRIM/CDS/No6B/1972 astm?, Nb is Nb+Ta, AAE
16.9	13.51	2.08	1.6	0.62	0.01	0.037	0	0	0	0	0.16	0.028	0.078	0.001	0.021	0.008	0	0.031	0	0	1403		1	0	56	1	3	1	923	155	367	49	65	NRIM/CDS/No6B/1972 astm?, Nb is Nb+Ta, AAE
16.9	13.51	2.08	1.6	0.62	0.01	0.037	0	0	0	0	0.16	0.028	0.078	0.001	0.021	0.008	0	0.031	0	0	1403		1	0	56	1	3	1	973	154	310	54	55	NRIM/CDS/No6B/1972 astm?, Nb is Nb+Ta, AAE
16.9	13.51	2.08	1.6	0.62	0.01	0.037	0	0	0	0	0.16	0.028	0.078	0.001	0.021	0.008	0	0.031	0	0	1403		1	0	56	1	3	1	1023	146	239	53	61	NRIM/CDS/No6B/1972 astm?, Nb is Nb+Ta, AAE
17.07	13.16	2.34	1.73	0.63	0.01	0.055	0	0	0	0	0.13	0.028	0.066	0.002	0.029	0.024	0	0.095	0	0	1403		1	0	46	1	3	1	298	295	610	64	80	NRIM/CDS/No6B/1972 astm?, Nb is Nb+Ta, AAF
17.07	13.16	2.34	1.73	0.63	0.01	0.055	0	0	0	0	0.13	0.028	0.066	0.002	0.029	0.024	0	0.095	0	0	1403		1	0	46	1	3	1	373	267	528	50	81	NRIM/CDS/No6B/1972 astm?, Nb is Nb+Ta, AAF
17.07	13.16	2.34	1.73	0.63	0.01	0.055	0	0	0	0	0.13	0.028	0.066	0.002	0.029	0.024	0	0.095	0	0	1403		1	0	46	1	3	1	473	224	502	44	78	NRIM/CDS/No6B/1972 astm?, Nb is Nb+Ta, AAF
17.07	13.16	2.34	1.73	0.63	0.01	0.055	0	0	0	0	0.13	0.028	0.066	0.002	0.029	0.024	0	0.095	0	0	1403		1	0	46	1	3	1	573	208	513	44	75	NRIM/CDS/No6B/1972 astm?, Nb is Nb+Ta, AAF
17.07	13.16	2.34	1.73	0.63	0.01	0.055	0	0	0	0	0.13	0.028	0.066	0.002	0.029	0.024	0	0.095	0	0	1403		1	0	46	1	3	1	673	194	511	45	74	NRIM/CDS/No6B/1972 astm?, Nb is Nb+Ta, AAF
17.07	13.16	2.34	1.73	0.63	0.01	0.055	0	0	0	0	0.13	0.028	0.066	0.002	0.029	0.024	0	0.095	0	0	1403		1	0	46	1	3	1	773	184	494	44	71	NRIM/CDS/No6B/1972 astm?, Nb is Nb+Ta, AAF
17.07	13.16	2.34	1.73	0.63	0.01	0.055	0	0	0	0	0.13	0.028	0.066	0.002	0.029	0.024	0	0.095	0	0	1403		1	0	46	1	3	1	823	182	480	45	70	NRIM/CDS/No6B/1972 astm?, Nb is Nb+Ta, AAF
17.07	13.16	2.34	1.73	0.63	0.01	0.055	0	0	0	0	0.13	0.028	0.066	0.002	0.029	0.024	0	0.095	0	0	1403		1	0	46	1	3	1	873	175	449	45	71	NRIM/CDS/No6B/1972 astm?, Nb is Nb+Ta, AAF
17.07	13.16	2.34	1.73	0.63	0.01	0.055	0	0	0	0	0.13	0.028	0.066	0.002	0.029	0.024	0	0.095	0	0	1403		1	0	46	1	3	1	923	166	390	51	75	NRIM/CDS/No6B/1972 astm?, Nb is Nb+Ta, AAF
17.07	13.16	2.34	1.73	0.63	0.01	0.055	0	0	0	0	0.13	0.028	0.066	0.002	0.029	0.024	0	0.095	0	0	1403		1	0	46	1	3	1	973	161	312	61	68	NRIM/CDS/No6B/1972 astm?, Nb is Nb+Ta, AAF
17.07	13.16	2.34	1.73	0.63	0.01	0.055	0	0	0	0	0.13	0.028	0.066	0.002	0.029	0.024	0	0.095	0	0	1403		1	0	46	1	3	1	1023	150	257	74	77	NRIM/CDS/No6B/1972 astm?, Nb is Nb+Ta, AAF
16.6	13.6	2.33	1.65	0.61	0.01	0.043	0	0	0	0	0.26	0.025	0.07	0.0011	0.025	0.007	0	0.017	0	0					41	1	3	1	298	275	589	64	81	NRIM/CDS/No6B/1972 astm?, Nb is Nb+Ta, AAL
16.6	13.6	2.33	1.65	0.61	0.01	0.043	0	0	0	0	0.26	0.025	0.07	0.0011	0.025	0.007	0	0.017	0	0					41	1	3	1	373	218	522	51	80	NRIM/CDS/No6B/1972 astm?, Nb is Nb+Ta, AAL
16.6	13.6	2.33	1.65	0.61	0.01	0.043	0	0	0	0	0.26	0.025	0.07	0.0011	0.025	0.007	0	0.017	0	0					41	1	3	1	473	204	492	45	80	NRIM/CDS/No6B/1972 astm?, Nb is Nb+Ta, AAL
16.6	13.6	2.33	1.65	0.61	0.01	0.043	0	0	0	0	0.26	0.025	0.07	0.0011	0.025	0.007	0	0.017	0	0					41	1	3	1	573	176	498	45	75	NRIM/CDS/No6B/1972 astm?, Nb is Nb+Ta, AAL
16.6	13.6	2.33	1.65	0.61	0.01	0.043	0	0	0	0	0.26	0.025	0.07	0.0011	0.025	0.007	0	0.017	0	0					41	1	3	1	673	175	496	45	73	NRIM/CDS/No6B/1972 astm?, Nb is Nb+Ta, AAL
16.6	13.6	2.33	1.65	0.61	0.01	0.043	0	0	0	0	0.26	0.025	0.07	0.0011	0.025	0.007	0	0.017	0	0					41	1	3	1	773	146	478	45	70	NRIM/CDS/No6B/1972 astm?, Nb is Nb+Ta, AAL
16.6	13.6	2.33	1.65	0.61	0.01	0.043	0	0	0	0	0.26	0.025	0.07	0.0011	0.025	0.007	0	0.017	0	0					41	1	3	1	823	156	472	47	70	NRIM/CDS/No6B/1972 astm?, Nb is Nb+Ta, AAL
16.6	13.6	2.33	1.65	0.61	0.01	0.043	0	0	0	0	0.26	0.025	0.07	0.0011	0.025	0.007	0	0.017	0	0					41	1	3	1	873	162	437	48	70	NRIM/CDS/No6B/1972 astm?, Nb is Nb+Ta, AAL
16.6	13.6	2.33	1.65	0.61	0.01	0.043	0	0	0	0	0.26	0.025	0.07	0.0011	0.025	0.007	0	0.017	0	0					41	1	3	1	923	136	377	53	67	NRIM/CDS/No6B/1972 astm?, Nb is Nb+Ta, AAL
16.6	13.6	2.33	1.65	0.61	0.01	0.043	0	0	0	0	0.26	0.025	0.07	0.0011	0.025	0.007	0	0.017	0	0					41	1	3	1	973	156	305	59	75	NRIM/CDS/No6B/1972 astm?, Nb is Nb+Ta, AAL
16.6	13.6	2.33	1.65	0.61	0.01	0.043	0	0	0	0	0.26	0.025	0.07	0.0011	0.025	0.007	0	0.017	0	0					41	1	3	1	1023	135	252	78	80	NRIM/CDS/No6B/1972 astm?, Nb is Nb+Ta, AAL
16.7	13.3	2.25	1.6	0.52	0.01	0.06	0	0	0	0	0.24	0.0318	0.06	0.0008	0.025	0.007	0	0.02	0	0					40	1	3	1	298	264	585	62	81	NRIM/CDS/No6B/1972 astm?, Nb is Nb+Ta, AAM
16.7	13.3	2.25	1.6	0.52	0.01	0.06	0	0	0	0	0.24	0.0318	0.06	0.0008	0.025	0.007	0	0.02	0	0					40	1	3	1	373	234	525	48	81	NRIM/CDS/No6B/1972 astm?, Nb is Nb+Ta, AAM
16.7	13.3	2.25	1.6	0.52	0.01	0.06	0	0	0	0	0.24	0.0318	0.06	0.0008	0.025	0.007	0	0.02	0	0					40	1	3	1	473	224	500	44	78	NRIM/CDS/No6B/1972 astm?, Nb is Nb+Ta, AAM
16.7	13.3	2.25	1.6	0.52	0.01	0.06	0	0	0	0	0.24	0.0318	0.06	0.0008	0.025	0.007	0	0.02	0	0					40	1	3	1	573	177	501	43	75	NRIM/CDS/No6B/1972 astm?, Nb is Nb+Ta, AAM
16.7	13.3	2.25	1.6	0.52	0.01	0.06	0	0	0	0	0.24	0.0318	0.06	0.0008	0.025	0.007	0	0.02	0	0					40	1	3	1	673	170	498	44	73	NRIM/CDS/No6B/1972 astm?, Nb is Nb+Ta, AAM
16.7	13.3	2.25	1.6	0.52	0.01	0.06	0	0	0	0	0.24	0.0318	0.06	0.0008	0.025	0.007	0	0.02	0	0					40	1	3	1	773	157	496	45	70	NRIM/CDS/No6B/1972 astm?, Nb is Nb+Ta, AAM
16.7	13.3	2.25	1.6	0.52	0.01	0.06	0	0	0	0	0.24	0.0318	0.06	0.0008	0.025	0.007	0	0.02	0	0					40	1	3	1	823	160	476	44	72	NRIM/CDS/No6B/1972 astm?, Nb is Nb+Ta, AAM
16.7	13.3	2.25	1.6	0.52	0.01	0.06	0	0	0	0	0.24	0.0318	0.06	0.0008	0.025	0.007	0	0.02	0	0					40	1	3	1	873	148	439	44	72	NRIM/CDS/No6B/1972 astm?, Nb is Nb+Ta, AAM
16.7	13.3	2.25	1.6	0.52	0.01	0.06	0	0	0	0	0.24	0.0318	0.06	0.0008	0.025	0.007	0	0.02	0	0					40	1	3	1	923	126	368	48	68	NRIM/CDS/No6B/1972 astm?, Nb is Nb+Ta, AAM
16.7	13.3	2.25	1.6	0.52	0.01	0.06	0	0	0	0	0.24	0.0318	0.06	0.0008	0.025	0.007	0	0.02	0	0					40	1	3	1	973	140	316	68	80	NRIM/CDS/No6B/1972 astm?, Nb is Nb+Ta, AAM
16.7	13.3	2.25	1.6	0.52	0.01	0.06	0	0	0	0	0.24	0.0318	0.06	0.0008	0.025	0.007	0	0.02	0	0					40	1	3	1	1023	138	251	85	86	NRIM/CDS/No6B/1972 astm?, Nb is Nb+Ta, AAM
16.6	13.6	2.31	1.58	0.52	0.01	0.029	0	0	0	0	0.26	0.0224	0.06	0.0007	0.025	0.007	0	0.021	0	0					37	1	3	1	298	260	575	62	80	NRIM/CDS/No6B/1972 astm?, Nb is Nb+Ta, AAN
16.6	13.6	2.31	1.58	0.52	0.01	0.029	0	0	0	0	0.26	0.0224	0.06	0.0007	0.025	0.007	0	0.021	0	0					37	1	3	1	373	243	518	48	80	NRIM/CDS/No6B/1972 astm?, Nb is Nb+Ta, AAN
16.6	13.6	2.31	1.58	0.52	0.01	0.029	0	0	0	0	0.26	0.0224	0.06	0.0007	0.025	0.007	0	0.021	0	0					37	1	3	1	473	192	483	44	78	NRIM/CDS/No6B/1972 astm?, Nb is Nb+Ta, AAN
16.6	13.6	2.31	1.58	0.52	0.01	0.029	0	0	0	0	0.26	0.0224	0.06	0.0007	0.025	0.007	0	0.021	0	0					37	1	3	1	573	172	488	46	72	NRIM/CDS/No6B/1972 astm?, Nb is Nb+Ta, AAN
16.6	13.6	2.31	1.58	0.52	0.01	0.029	0	0	0	0	0.26	0.0224	0.06	0.0007	0.025	0.007	0	0.021	0	0					37	1	3	1	673	157	488	44	72	NRIM/CDS/No6B/1972 astm?, Nb is Nb+Ta, AAN
16.6	13.6	2.31	1.58	0.52	0.01	0.029	0	0	0	0	0.26	0.0224	0.06	0.0007	0.025	0.007	0	0.021	0	0					37	1	3	1	773	180	474	42	66	NRIM/CDS/No6B/1972 astm?, Nb is Nb+Ta, AAN
16.6	13.6	2.31	1.58	0.52	0.01	0.029	0	0	0	0	0.26	0.0224	0.06	0.0007	0.025	0.007	0	0.021	0	0					37	1	3	1	823	157	453	45	70	NRIM/CDS/No6B/1972 astm?, Nb is Nb+Ta, AAN
16.6	13.6	2.31	1.58	0.52	0.01	0.029	0	0	0	0	0.26	0.0224	0.06	0.0007	0.025	0.007	0	0.021	0	0					37	1	3	1	873	150	406	45	73	NRIM/CDS/No6B/1972 astm?, Nb is Nb+Ta, AAN
16.6	13.6	2.31	1.58	0.52	0.01	0.029	0	0	0	0	0.26	0.0224	0.06	0.0007	0.025	0.007	0	0.021	0	0					37	1	3	1	923	138	371	53	71	NRIM/CDS/No6B/1972 astm?, Nb is Nb+Ta, AAN
16.6	13.6	2.31	1.58	0.52	0.01	0.029	0	0	0	0	0.26	0.0224	0.06	0.0007	0.025	0.007	0	0.021	0	0					37	1	3	1	973	143	305	59	70	NRIM/CDS/No6B/1972 astm?, Nb is Nb+Ta, AAN
16.6	13.6	2.31	1.58	0.52	0.01	0.029	0	0	0	0	0.26	0.0224	0.06	0.0007	0.025	0.007	0	0.021	0	0					37	1	3	1	1023	121	226	76	80	NRIM/CDS/No6B/1972 astm?, Nb is Nb+Ta, AAN
17.31	13.04	2.56	1.7	0.74	0.04	0.011	0	0	0	0	0.3	0.0192	0.06	0.0011	0.038	0.011	0	0.005	0	0	1323	2400	1	0	65	1	5.7	2	298	220	570	64	77	NRIM/CDS/No14B/1988 astm ? AaA
17.31	13.04	2.56	1.7	0.74	0.04	0.011	0	0	0	0	0.3	0.0192	0.06	0.0011	0.038	0.011	0	0.005	0	0	1323	2400	1	0	65	1	5.7	2	373	179	504	53	79	NRIM/CDS/No14B/1988 astm ? AaA
17.31	13.04	2.56	1.7	0.74	0.04	0.011	0	0	0	0	0.3	0.0192	0.06	0.0011	0.038	0.011	0	0.005	0	0	1323	2400	1	0	65	1	5.7	2	473	151	478	48	77	NRIM/CDS/No14B/1988 astm ? AaA
17.31	13.04	2.56	1.7	0.74	0.04	0.011	0	0	0	0	0.3	0.0192	0.06	0.0011	0.038	0.011	0	0.005	0	0	1323	2400	1	0	65	1	5.7	2	573	135	477	46	71	NRIM/CDS/No14B/1988 astm ? AaA
17.31	13.04	2.56	1.7	0.74	0.04	0.011	0	0	0	0	0.3	0.0192	0.06	0.0011	0.038	0.011	0	0.005	0	0	1323	2400	1	0	65	1	5.7	2	673	135	472	47	70	NRIM/CDS/No14B/1988 astm ? AaA
17.31	13.04	2.56	1.7	0.74	0.04	0.011	0	0	0	0	0.3	0.0192	0.06	0.0011	0.038	0.011	0	0.005	0	0	1323	2400	1	0	65	1	5.7	2	773	114	461	48	68	NRIM/CDS/No14B/1988 astm ? AaA
17.31	13.04	2.56	1.7	0.74	0.04	0.011	0	0	0	0	0.3	0.0192	0.06	0.0011	0.038	0.011	0	0.005	0	0	1323	2400	1	0	65	1	5.7	2	873	120	413	46	71	NRIM/CDS/No14B/1988 astm ? AaA
17.31	13.04	2.56	1.7	0.74	0.04	0.011	0	0	0	0	0.3	0.0192	0.06	0.0011	0.038	0.011	0	0.005	0	0	1323	2400	1	0	65	1	5.7	2	923	123	362	58	74	NRIM/CDS/No14B/1988 astm ? AaA
17.31	13.04	2.56	1.7	0.74	0.04	0.011	0	0	0	0	0.3	0.0192	0.06	0.0011	0.038	0.011	0	0.005	0	0	1323	2400	1	0	65	1	5.7	2	973	109	294	55	63	NRIM/CDS/No14B/1988 astm ? AaA
17.31	13.04	2.56	1.7	0.74	0.04	0.011	0	0	0	0	0.3	0.0192	0.06	0.0011	0.038	0.011	0	0.005	0	0	1323	2400	1	0	65	1	5.7	2	1023	110	242	68	72	NRIM/CDS/No14B/1988 astm ? AaA
17.31	13.04	2.56	1.7	0.74	0.04	0.011	0	0	0	0	0.3	0.0192	0.06	0.0011	0.038	0.011	0	0.005	0	0	1323	2400	1	0	65	1	5.7	2	1073	92	190	87	84	NRIM/CDS/No14B/1988 astm ? AaA
17.31	13.04	2.56	1.7	0.74	0.04	0.011	0	0	0	0	0.3	0.0192	0.06	0.0011	0.038	0.011	0	0.005	0	0	1323	2400	1	0	65	1	5.7	2	1123	85	151	99	89	NRIM/CDS/No14B/1988 astm ? AaA
17.6	11.19	2.32	1.74	0.74	0.03	0.014	0	0	0	0	0.28	0.023	0.05	0.0007	0.035	0.006	0	0.005	0	0	1323	4800	1	0	160	1	11.2	2	298	225	570	64	74	NRIM/CDS/No14B/1988 astm ? AaB
17.6	11.19	2.32	1.74	0.74	0.03	0.014	0	0	0	0	0.28	0.023	0.05	0.0007	0.035	0.006	0	0.005	0	0	1323	4800	1	0	160	1	11.2	2	373	191	494	55	77	NRIM/CDS/No14B/1988 astm ? AaB
17.6	11.19	2.32	1.74	0.74	0.03	0.014	0	0	0	0	0.28	0.023	0.05	0.0007	0.035	0.006	0	0.005	0	0	1323	4800	1	0	160	1	11.2	2	473	159	463	49	74	NRIM/CDS/No14B/1988 astm ? AaB
17.6	11.19	2.32	1.74	0.74	0.03	0.014	0	0	0	0	0.28	0.023	0.05	0.0007	0.035	0.006	0	0.005	0	0	1323	4800	1	0	160	1	11.2	2	573	162	472	48	69	NRIM/CDS/No14B/1988 astm ? AaB
17.6	11.19	2.32	1.74	0.74	0.03	0.014	0	0	0	0	0.28	0.023	0.05	0.0007	0.035	0.006	0	0.005	0	0	1323	4800	1	0	160	1	11.2	2	673	157	466	46	65	NRIM/CDS/No14B/1988 astm ? AaB
17.6	11.19	2.32	1.74	0.74	0.03	0.014	0	0	0	0	0.28	0.023	0.05	0.0007	0.035	0.006	0	0.005	0	0	1323	4800	1	0	160	1	11.2	2	773	134	450	47	62	NRIM/CDS/No14B/1988 astm ? AaB
17.6	11.19	2.32	1.74	0.74	0.03	0.014	0	0	0	0	0.28	0.023	0.05	0.0007	0.035	0.006	0	0.005	0	0	1323	4800	1	0	160	1	11.2	2	873	114	405	47	66	NRIM/CDS/No14B/1988 astm ? AaB
17.6	11.19	2.32	1.74	0.74	0.03	0.014	0	0	0	0	0.28	0.023	0.05	0.0007	0.035	0.006	0	0.005	0	0	1323	4800	1	0	160	1	11.2	2	923	128	357	55	73	NRIM/CDS/No14B/1988 astm ? AaB
17.6	11.19	2.32	1.74	0.74	0.03	0.014	0	0	0	0	0.28	0.023	0.05	0.0007	0.035	0.006	0	0.005	0	0	1323	4800	1	0	160	1	11.2	2	973	116	292	58	71	NRIM/CDS/No14B/1988 astm ? AaB
17.6	11.19	2.32	1.74	0.74	0.03	0.014	0	0	0	0	0.28	0.023	0.05	0.0007	0.035	0.006	0	0.005	0	0	1323	4800	1	0	160	1	11.2	2	1023	108	239	65	77	NRIM/CDS/No14B/1988 astm ? AaB
17.6	11.19	2.32	1.74	0.74	0.03	0.014	0	0	0	0	0.28	0.023	0.05	0.0007	0.035	0.006	0	0.005	0	0	1323	4800	1	0	160	1	11.2	2	1073	101	188	90	88	NRIM/CDS/No14B/1988 astm ? AaB
17.6	11.19	2.32	1.74	0.74	0.03	0.014	0	0	0	0	0.28	0.023	0.05	0.0007	0.035	0.006	0	0.005	0	0	1323	4800	1	0	160	1	11.2	2	1123	92	151	97	91	NRIM/CDS/No14B/1988 astm ? AaB
17.43	12.48	2.49	1.49	0.46	0.04	0.009	0	0	0	0	0.15	0.0189	0.06	0.0008	0.032	0.026	0	0.025	0	0	1353	7200	1	0	238.8564458	1	0.21	3	298	245	570	65	77	NRIM/CDS/No15B/1988  ADA
17.43	12.48	2.49	1.49	0.46	0.04	0.009	0	0	0	0	0.15	0.0189	0.06	0.0008	0.032	0.026	0	0.025	0	0	1353	7200	1	0	238.8564458	1	0.21	3	373	204	505	54	78	NRIM/CDS/No15B/1988  ADA
17.43	12.48	2.49	1.49	0.46	0.04	0.009	0	0	0	0	0.15	0.0189	0.06	0.0008	0.032	0.026	0	0.025	0	0	1353	7200	1	0	238.8564458	1	0.21	3	473	177	479	49	75	NRIM/CDS/No15B/1988  ADA
17.43	12.48	2.49	1.49	0.46	0.04	0.009	0	0	0	0	0.15	0.0189	0.06	0.0008	0.032	0.026	0	0.025	0	0	1353	7200	1	0	238.8564458	1	0.21	3	573	168	482	44	68	NRIM/CDS/No15B/1988  ADA
17.43	12.48	2.49	1.49	0.46	0.04	0.009	0	0	0	0	0.15	0.0189	0.06	0.0008	0.032	0.026	0	0.025	0	0	1353	7200	1	0	238.8564458	1	0.21	3	673	161	485	47	66	NRIM/CDS/No15B/1988  ADA
17.43	12.48	2.49	1.49	0.46	0.04	0.009	0	0	0	0	0.15	0.0189	0.06	0.0008	0.032	0.026	0	0.025	0	0	1353	7200	1	0	238.8564458	1	0.21	3	773	135	469	48	68	NRIM/CDS/No15B/1988  ADA
17.43	12.48	2.49	1.49	0.46	0.04	0.009	0	0	0	0	0.15	0.0189	0.06	0.0008	0.032	0.026	0	0.025	0	0	1353	7200	1	0	238.8564458	1	0.21	3	873	132	421	50	68	NRIM/CDS/No15B/1988  ADA
17.43	12.48	2.49	1.49	0.46	0.04	0.009	0	0	0	0	0.15	0.0189	0.06	0.0008	0.032	0.026	0	0.025	0	0	1353	7200	1	0	238.8564458	1	0.21	3	923	131	357	54	72	NRIM/CDS/No15B/1988  ADA
17.43	12.48	2.49	1.49	0.46	0.04	0.009	0	0	0	0	0.15	0.0189	0.06	0.0008	0.032	0.026	0	0.025	0	0	1353	7200	1	0	238.8564458	1	0.21	3	973	126	297	60	67	NRIM/CDS/No15B/1988  ADA
17.43	12.48	2.49	1.49	0.46	0.04	0.009	0	0	0	0	0.15	0.0189	0.06	0.0008	0.032	0.026	0	0.025	0	0	1353	7200	1	0	238.8564458	1	0.21	3	1023	125	244	69	73	NRIM/CDS/No15B/1988  ADA
17.43	12.48	2.49	1.49	0.46	0.04	0.009	0	0	0	0	0.15	0.0189	0.06	0.0008	0.032	0.026	0	0.025	0	0	1353	7200	1	0	238.8564458	1	0.21	3	1073	109	193	91	85	NRIM/CDS/No15B/1988  ADA
17.43	12.48	2.49	1.49	0.46	0.04	0.009	0	0	0	0	0.15	0.0189	0.06	0.0008	0.032	0.026	0	0.025	0	0	1353	7200	1	0	238.8564458	1	0.21	3	1123	94	157	99	87	NRIM/CDS/No15B/1988  ADA
16.97	11.92	2.45	1.62	0.73	0.04	0.009	0	0	0	0	0.14	0.0159	0.07	0.0013	0.029	0.019	0	0.022	0	0	1353	7200	1	0	111.4304721	1	0.21	3	298	210	560	69	77	NRIM/CDS/No15B/1988  ADB
16.97	11.92	2.45	1.62	0.73	0.04	0.009	0	0	0	0	0.14	0.0159	0.07	0.0013	0.029	0.019	0	0.022	0	0	1353	7200	1	0	111.4304721	1	0.21	3	373	195	490	57	78	NRIM/CDS/No15B/1988  ADB
16.97	11.92	2.45	1.62	0.73	0.04	0.009	0	0	0	0	0.14	0.0159	0.07	0.0013	0.029	0.019	0	0.022	0	0	1353	7200	1	0	111.4304721	1	0.21	3	473	163	459	48	76	NRIM/CDS/No15B/1988  ADB
16.97	11.92	2.45	1.62	0.73	0.04	0.009	0	0	0	0	0.14	0.0159	0.07	0.0013	0.029	0.019	0	0.022	0	0	1353	7200	1	0	111.4304721	1	0.21	3	573	142	470	47	71	NRIM/CDS/No15B/1988  ADB
16.97	11.92	2.45	1.62	0.73	0.04	0.009	0	0	0	0	0.14	0.0159	0.07	0.0013	0.029	0.019	0	0.022	0	0	1353	7200	1	0	111.4304721	1	0.21	3	673	142	463	49	70	NRIM/CDS/No15B/1988  ADB
16.97	11.92	2.45	1.62	0.73	0.04	0.009	0	0	0	0	0.14	0.0159	0.07	0.0013	0.029	0.019	0	0.022	0	0	1353	7200	1	0	111.4304721	1	0.21	3	773	113	455	47	67	NRIM/CDS/No15B/1988  ADB
16.97	11.92	2.45	1.62	0.73	0.04	0.009	0	0	0	0	0.14	0.0159	0.07	0.0013	0.029	0.019	0	0.022	0	0	1353	7200	1	0	111.4304721	1	0.21	3	873	120	404	49	70	NRIM/CDS/No15B/1988  ADB
16.97	11.92	2.45	1.62	0.73	0.04	0.009	0	0	0	0	0.14	0.0159	0.07	0.0013	0.029	0.019	0	0.022	0	0	1353	7200	1	0	111.4304721	1	0.21	3	923	116	355	54	71	NRIM/CDS/No15B/1988  ADB
16.97	11.92	2.45	1.62	0.73	0.04	0.009	0	0	0	0	0.14	0.0159	0.07	0.0013	0.029	0.019	0	0.022	0	0	1353	7200	1	0	111.4304721	1	0.21	3	973	116	298	53	59	NRIM/CDS/No15B/1988  ADB
16.97	11.92	2.45	1.62	0.73	0.04	0.009	0	0	0	0	0.14	0.0159	0.07	0.0013	0.029	0.019	0	0.022	0	0	1353	7200	1	0	111.4304721	1	0.21	3	1023	108	237	71	65	NRIM/CDS/No15B/1988  ADB
16.97	11.92	2.45	1.62	0.73	0.04	0.009	0	0	0	0	0.14	0.0159	0.07	0.0013	0.029	0.019	0	0.022	0	0	1353	7200	1	0	111.4304721	1	0.21	3	1073	96	188	87	83	NRIM/CDS/No15B/1988  ADB
16.97	11.92	2.45	1.62	0.73	0.04	0.009	0	0	0	0	0.14	0.0159	0.07	0.0013	0.029	0.019	0	0.022	0	0	1353	7200	1	0	111.4304721	1	0.21	3	1123	91	153	104	88	NRIM/CDS/No15B/1988  ADB
16.97	10.28	2.44	1.75	0.81	0.04	0.044	0	0	0	0	0.15	0.0241	0.07	0.0016	0.026	0.01	0	0.04	0	0	1373	4200	1	0	337.7940252	1	0.35	3	298	240	610	63	75	NRIM/CDS/No15B/1988  ADC
16.97	10.28	2.44	1.75	0.81	0.04	0.044	0	0	0	0	0.15	0.0241	0.07	0.0016	0.026	0.01	0	0.04	0	0	1373	4200	1	0	337.7940252	1	0.35	3	373	210	525	58	78	NRIM/CDS/No15B/1988  ADC
16.97	10.28	2.44	1.75	0.81	0.04	0.044	0	0	0	0	0.15	0.0241	0.07	0.0016	0.026	0.01	0	0.04	0	0	1373	4200	1	0	337.7940252	1	0.35	3	473	170	489	48	75	NRIM/CDS/No15B/1988  ADC
16.97	10.28	2.44	1.75	0.81	0.04	0.044	0	0	0	0	0.15	0.0241	0.07	0.0016	0.026	0.01	0	0.04	0	0	1373	4200	1	0	337.7940252	1	0.35	3	573	162	491	48	72	NRIM/CDS/No15B/1988  ADC
16.97	10.28	2.44	1.75	0.81	0.04	0.044	0	0	0	0	0.15	0.0241	0.07	0.0016	0.026	0.01	0	0.04	0	0	1373	4200	1	0	337.7940252	1	0.35	3	673	150	486	48	70	NRIM/CDS/No15B/1988  ADC
16.97	10.28	2.44	1.75	0.81	0.04	0.044	0	0	0	0	0.15	0.0241	0.07	0.0016	0.026	0.01	0	0.04	0	0	1373	4200	1	0	337.7940252	1	0.35	3	773	144	464	46	66	NRIM/CDS/No15B/1988  ADC
16.97	10.28	2.44	1.75	0.81	0.04	0.044	0	0	0	0	0.15	0.0241	0.07	0.0016	0.026	0.01	0	0.04	0	0	1373	4200	1	0	337.7940252	1	0.35	3	873	142	426	46	67	NRIM/CDS/No15B/1988  ADC
16.97	10.28	2.44	1.75	0.81	0.04	0.044	0	0	0	0	0.15	0.0241	0.07	0.0016	0.026	0.01	0	0.04	0	0	1373	4200	1	0	337.7940252	1	0.35	3	923	133	369	52	73	NRIM/CDS/No15B/1988  ADC
16.97	10.28	2.44	1.75	0.81	0.04	0.044	0	0	0	0	0.15	0.0241	0.07	0.0016	0.026	0.01	0	0.04	0	0	1373	4200	1	0	337.7940252	1	0.35	3	973	130	290	55	73	NRIM/CDS/No15B/1988  ADC
16.97	10.28	2.44	1.75	0.81	0.04	0.044	0	0	0	0	0.15	0.0241	0.07	0.0016	0.026	0.01	0	0.04	0	0	1373	4200	1	0	337.7940252	1	0.35	3	1023	127	243	84	81	NRIM/CDS/No15B/1988  ADC
16.97	10.28	2.44	1.75	0.81	0.04	0.044	0	0	0	0	0.15	0.0241	0.07	0.0016	0.026	0.01	0	0.04	0	0	1373	4200	1	0	337.7940252	1	0.35	3	1073	105	186	88	88	NRIM/CDS/No15B/1988  ADC
16.97	10.28	2.44	1.75	0.81	0.04	0.044	0	0	0	0	0.15	0.0241	0.07	0.0016	0.026	0.01	0	0.04	0	0	1373	4200	1	0	337.7940252	1	0.35	3	1123	89	151	92	83	NRIM/CDS/No15B/1988  ADC
17.3	10.42	2.37	1.67	0.58	0.03	0.047	0	0	0	0	0.17	0.029	0.07	0.0007	0.027	0.011	0	0.03	0	0	1373	4200	1	0	415.8732269	1	0.35	3	298	250	600	63	76	NRIM/CDS/No15B/1988  ADD
17.3	10.42	2.37	1.67	0.58	0.03	0.047	0	0	0	0	0.17	0.029	0.07	0.0007	0.027	0.011	0	0.03	0	0	1373	4200	1	0	415.8732269	1	0.35	3	373	205	523	56	78	NRIM/CDS/No15B/1988  ADD
17.3	10.42	2.37	1.67	0.58	0.03	0.047	0	0	0	0	0.17	0.029	0.07	0.0007	0.027	0.011	0	0.03	0	0	1373	4200	1	0	415.8732269	1	0.35	3	473	178	485	47	77	NRIM/CDS/No15B/1988  ADD
17.3	10.42	2.37	1.67	0.58	0.03	0.047	0	0	0	0	0.17	0.029	0.07	0.0007	0.027	0.011	0	0.03	0	0	1373	4200	1	0	415.8732269	1	0.35	3	573	171	493	45	70	NRIM/CDS/No15B/1988  ADD
17.3	10.42	2.37	1.67	0.58	0.03	0.047	0	0	0	0	0.17	0.029	0.07	0.0007	0.027	0.011	0	0.03	0	0	1373	4200	1	0	415.8732269	1	0.35	3	673	166	489	47	68	NRIM/CDS/No15B/1988  ADD
17.3	10.42	2.37	1.67	0.58	0.03	0.047	0	0	0	0	0.17	0.029	0.07	0.0007	0.027	0.011	0	0.03	0	0	1373	4200	1	0	415.8732269	1	0.35	3	773	143	474	46	65	NRIM/CDS/No15B/1988  ADD
17.3	10.42	2.37	1.67	0.58	0.03	0.047	0	0	0		0.17	0.027	0.07	0.0007	0.027	0.011	0	0.03	0	0	1373	4200	1	0	415.8732269	1	0.35	3	973	139	297	61	73	NRIM/CDS/No15B/1988  ADD
17.3	10.42	2.37	1.67	0.58	0.03	0.047	0	0	0	0	0.17	0.029	0.07	0.0007	0.027	0.011	0	0.03	0	0	1373	4200	1	0	415.8732269	1	0.35	3	1023	120	245	59	78	NRIM/CDS/No15B/1988  ADD
17.3	10.42	2.37	1.67	0.58	0.03	0.047	0	0	0	0	0.17	0.029	0.07	0.0007	0.027	0.011	0	0.03	0	0	1373	4200	1	0	415.8732269	1	0.35	3	1073	109	188	81	84	NRIM/CDS/No15B/1988  ADD
17.3	10.42	2.37	1.67	0.58	0.03	0.047	0	0	0	0	0.17	0.029	0.07	0.0007	0.027	0.011	0	0.03	0	0	1373	4200	1	0	415.8732269	1	0.35	3	1123	90	152	87	78	NRIM/CDS/No15B/1988  ADD
17.11	12.3	2.31	1.44	0.67	0.04	0.013	0	0	0	0	0.35	0.0186	0.08	0.001	0.026	0.009	0	0.006	0	0	1333	6600	1	0	90.50966799	1	0.23	3	298	230	570	64	77	NRIM/CDS/No15B/1988  ADE
17.11	12.3	2.31	1.44	0.67	0.04	0.013	0	0	0	0	0.35	0.0186	0.08	0.001	0.026	0.009	0	0.006	0	0	1333	6600	1	0	90.50966799	1	0.23	3	373	187	499	56	79	NRIM/CDS/No15B/1988  ADE
17.11	12.3	2.31	1.44	0.67	0.04	0.013	0	0	0	0	0.35	0.0186	0.08	0.001	0.026	0.009	0	0.006	0	0	1333	6600	1	0	90.50966799	1	0.23	3	473	168	476	49	77	NRIM/CDS/No15B/1988  ADE
17.11	12.3	2.31	1.44	0.67	0.04	0.013	0	0	0	0	0.35	0.0186	0.08	0.001	0.026	0.009	0	0.006	0	0	1333	6600	1	0	90.50966799	1	0.23	3	573	153	478	50	74	NRIM/CDS/No15B/1988  ADE
17.11	12.3	2.31	1.44	0.67	0.04	0.013	0	0	0	0	0.35	0.0186	0.08	0.001	0.026	0.009	0	0.006	0	0	1333	6600	1	0	90.50966799	1	0.23	3	673	144	477	48	70	NRIM/CDS/No15B/1988  ADE
17.11	12.3	2.31	1.44	0.67	0.04	0.013	0	0	0	0	0.35	0.0186	0.08	0.001	0.026	0.009	0	0.006	0	0	1333	6600	1	0	90.50966799	1	0.23	3	773	132	458	47	69	NRIM/CDS/No15B/1988  ADE
17.11	12.3	2.31	1.44	0.67	0.04	0.013	0	0	0	0	0.35	0.0186	0.08	0.001	0.026	0.009	0	0.006	0	0	1333	6600	1	0	90.50966799	1	0.23	3	873	118	412	49	72	NRIM/CDS/No15B/1988  ADE
17.11	12.3	2.31	1.44	0.67	0.04	0.013	0	0	0	0	0.35	0.0186	0.08	0.001	0.026	0.009	0	0.006	0	0	1333	6600	1	0	90.50966799	1	0.23	3	923	125	366	53	71	NRIM/CDS/No15B/1988  ADE
17.11	12.3	2.31	1.44	0.67	0.04	0.013	0	0	0	0	0.35	0.0186	0.08	0.001	0.026	0.009	0	0.006	0	0	1333	6600	1	0	90.50966799	1	0.23	3	973	125	296	61	63	NRIM/CDS/No15B/1988  ADE
17.11	12.3	2.31	1.44	0.67	0.04	0.013	0	0	0	0	0.35	0.0186	0.08	0.001	0.026	0.009	0	0.006	0	0	1333	6600	1	0	90.50966799	1	0.23	3	1023	108	243	67	75	NRIM/CDS/No15B/1988  ADE
17.11	12.3	2.31	1.44	0.67	0.04	0.013	0	0	0	0	0.35	0.0186	0.08	0.001	0.026	0.009	0	0.006	0	0	1333	6600	1	0	90.50966799	1	0.23	3	1073	103	188	88	85	NRIM/CDS/No15B/1988  ADE
17.11	12.3	2.31	1.44	0.67	0.04	0.013	0	0	0	0	0.35	0.0186	0.08	0.001	0.026	0.009	0	0.006	0	0	1333	6600	1	0	90.50966799	1	0.23	3	1123	94	151	105	88	NRIM/CDS/No15B/1988  ADE
16.97	12.18	2.25	1.41	0.61	0.03	0.018	0	0	0	0	0.34	0.0218	0.07	0.0008	0.026	0.007	0	0.006	0	0	1333	6600	1	0	51.98415337	1	0.23	3	298	235	570	62	78	NRIM/CDS/No15B/1988  ADF
16.97	12.18	2.25	1.41	0.61	0.03	0.018	0	0	0	0	0.34	0.0218	0.07	0.0008	0.026	0.007	0	0.006	0	0	1333	6600	1	0	51.98415337	1	0.23	3	373	178	504	57	79	NRIM/CDS/No15B/1988  ADF
16.97	12.18	2.25	1.41	0.61	0.03	0.018	0	0	0	0	0.34	0.0218	0.07	0.0008	0.026	0.007	0	0.006	0	0	1333	6600	1	0	51.98415337	1	0.23	3	473	164	478	48	76	NRIM/CDS/No15B/1988  ADF
16.97	12.18	2.25	1.41	0.61	0.03	0.018	0	0	0	0	0.34	0.0218	0.07	0.0008	0.026	0.007	0	0.006	0	0	1333	6600	1	0	51.98415337	1	0.23	3	573	148	47	50	73	NRIM/CDS/No15B/1988  ADF
16.97	12.18	2.25	1.41	0.61	0.03	0.018	0	0	0	0	0.34	0.0218	0.07	0.0008	0.026	0.007	0	0.006	0	0	1333	6600	1	0	51.98415337	1	0.23	3	673	134	479	48	70	NRIM/CDS/No15B/1988  ADF
16.97	12.18	2.25	1.41	0.61	0.03	0.018	0	0	0	0	0.34	0.0218	0.07	0.0008	0.026	0.007	0	0.006	0	0	1333	6600	1	0	51.98415337	1	0.23	3	773	127	463	47	66	NRIM/CDS/No15B/1988  ADF
16.97	12.18	2.25	1.41	0.61	0.03	0.018	0	0	0	0	0.34	0.0218	0.07	0.0008	0.026	0.007	0	0.006	0	0	1333	6600	1	0	51.98415337	1	0.23	3	873	127	414	52	70	NRIM/CDS/No15B/1988  ADF
16.97	12.18	2.25	1.41	0.61	0.03	0.018	0	0	0	0	0.34	0.0218	0.07	0.0008	0.026	0.007	0	0.006	0	0	1333	6600	1	0	51.98415337	1	0.23	3	923	127	361	50	71	NRIM/CDS/No15B/1988  ADF
16.97	12.18	2.25	1.41	0.61	0.03	0.018	0	0	0	0	0.34	0.0218	0.07	0.0008	0.026	0.007	0	0.006	0	0	1333	6600	1	0	51.98415337	1	0.23	3	973	112	293	64	60	NRIM/CDS/No15B/1988  ADF
16.97	12.18	2.25	1.41	0.61	0.03	0.018	0	0	0	0	0.34	0.0218	0.07	0.0008	0.026	0.007	0	0.006	0	0	1333	6600	1	0	51.98415337	1	0.23	3	1023	116	241	72	67	NRIM/CDS/No15B/1988  ADF
16.97	12.18	2.25	1.41	0.61	0.03	0.018	0	0	0	0	0.34	0.0218	0.07	0.0008	0.026	0.007	0	0.006	0	0	1333	6600	1	0	51.98415337	1	0.23	3	1073	97	186	84	78	NRIM/CDS/No15B/1988  ADF
16.97	12.18	2.25	1.41	0.61	0.03	0.018	0	0	0	0	0.34	0.0218	0.07	0.0008	0.026	0.007	0	0.006	0	0	1333	6600	1	0	51.98415337	1	0.23	3	1123	90	150	89	74	NRIM/CDS/No15B/1988  ADF
20.75	32.43	0.03	1.28	0.71	0	0.32	0	0	0	0	0.1	0.0206	0.071	0	0.019	0.005	0.32	0.39	0	0					119.4282229	1	3	1	298	262	551	50	79	NRIM/CDS/No26B/1998 fCA
20.75	32.43	0.03	1.28	0.71	0	0.32	0	0	0	0	0.1	0.0206	0.071	0	0.019	0.005	0.32	0.39	0	0					119.4282229	1	3	1	373	238	512	47	78	NRIM/CDS/No26B/1998 fCA
20.75	32.43	0.03	1.28	0.71	0	0.32	0	0	0	0	0.1	0.0206	0.071	0	0.019	0.005	0.32	0.39	0	0					119.4282229	1	3	1	473	216	488	42	76	NRIM/CDS/No26B/1998 fCA
20.75	32.43	0.03	1.28	0.71	0	0.32	0	0	0	0	0.1	0.0206	0.071	0	0.019	0.005	0.32	0.39	0	0					119.4282229	1	3	1	573	210	489	46	73	NRIM/CDS/No26B/1998 fCA
20.75	32.43	0.03	1.28	0.71	0	0.32	0	0	0	0	0.1	0.0206	0.071	0	0.019	0.005	0.32	0.39	0	0					119.4282229	1	3	1	673	194	495	48	69	NRIM/CDS/No26B/1998 fCA
20.75	32.43	0.03	1.28	0.71	0	0.32	0	0	0	0	0.1	0.0206	0.071	0	0.019	0.005	0.32	0.39	0	0					119.4282229	1	3	1	773	191	488	51	69	NRIM/CDS/No26B/1998 fCA
20.75	32.43	0.03	1.28	0.71	0	0.32	0	0	0	0	0.1	0.0206	0.071	0	0.019	0.005	0.32	0.39	0	0					119.4282229	1	3	1	873	181	450	47	70	NRIM/CDS/No26B/1998 fCA
20.75	32.43	0.03	1.28	0.71	0	0.32	0	0	0	0	0.1	0.0206	0.071	0	0.019	0.005	0.32	0.39	0	0					119.4282229	1	3	1	973	156	328	51	48	NRIM/CDS/No26B/1998 fCA
20.75	32.43	0.03	1.28	0.71	0	0.32	0	0	0	0	0.1	0.0206	0.071	0	0.019	0.005	0.32	0.39	0	0					119.4282229	1	3	1	1073	124	199	95	65	NRIM/CDS/No26B/1998 fCA
20.75	32.43	0.03	1.28	0.71	0	0.32	0	0	0	0	0.1	0.0206	0.071	0	0.019	0.005	0.32	0.39	0	0					119.4282229	1	3	1	1173	74	110	120	89	NRIM/CDS/No26B/1998 fCA
20.75	32.43	0.03	1.28	0.71	0	0.32	0	0	0	0	0.1	0.0206	0.071	0	0.019	0.005	0.32	0.39	0	0					119.4282229	1	3	1	1273	41	67	100	97	NRIM/CDS/No26B/1998 fCA
21	32.34	0.002	1.12	0.43	0	0.49	0	0	0	0	0.09	0.022	0.06	0	0.011	0.008	0.54	0.25	0	0	1393	120	1	0	68.5935016	2	0.9	1	298	229	553	51	76	NRIM/CDS/No26B/1998 fCB
21	32.34	0.002	1.12	0.43	0	0.49	0	0	0	0	0.09	0.022	0.06	0	0.011	0.008	0.54	0.25	0	0	1393	120	1	0	68.5935016	2	0.9	1	373	196	510	49	74	NRIM/CDS/No26B/1998 fCB
21	32.34	0.002	1.12	0.43	0	0.49	0	0	0	0	0.09	0.022	0.06	0	0.011	0.008	0.54	0.25	0	0	1393	120	1	0	68.5935016	2	0.9	1	473	193	488	44	73	NRIM/CDS/No26B/1998 fCB
21	32.34	0.002	1.12	0.43	0	0.49	0	0	0	0	0.09	0.022	0.06	0	0.011	0.008	0.54	0.25	0	0	1393	120	1	0	68.5935016	2	0.9	1	573	165	483	46	67	NRIM/CDS/No26B/1998 fCB
21	32.34	0.002	1.12	0.43	0	0.49	0	0	0	0	0.09	0.022	0.06	0	0.011	0.008	0.54	0.25	0	0	1393	120	1	0	68.5935016	2	0.9	1	673	160	489	50	68	NRIM/CDS/No26B/1998 fCB
21	32.34	0.002	1.12	0.43	0	0.49	0	0	0	0	0.09	0.022	0.06	0	0.011	0.008	0.54	0.25	0	0	1393	120	1	0	68.5935016	2	0.9	1	773	149	480	51	64	NRIM/CDS/No26B/1998 fCB
21	32.34	0.002	1.12	0.43	0	0.49	0	0	0	0	0.09	0.022	0.06	0	0.011	0.008	0.54	0.25	0	0	1393	120	1	0	68.5935016	2	0.9	1	873	151	449	49	67	NRIM/CDS/No26B/1998 fCB
21	32.34	0.002	1.12	0.43	0	0.49	0	0	0	0	0.09	0.022	0.06	0	0.011	0.008	0.54	0.25	0	0	1393	120	1	0	68.5935016	2	0.9	1	973	129	340	43	37	NRIM/CDS/No26B/1998 fCB
21	32.34	0.002	1.12	0.43	0	0.49	0	0	0	0	0.09	0.022	0.06	0	0.011	0.008	0.54	0.25	0	0	1393	120	1	0	68.5935016	2	0.9	1	1073	119	202	76	62	NRIM/CDS/No26B/1998 fCB
21	32.34	0.002	1.12	0.43	0	0.49	0	0	0	0	0.09	0.022	0.06	0	0.011	0.008	0.54	0.25	0	0	1393	120	1	0	68.5935016	2	0.9	1	1173	76	117	82	79	NRIM/CDS/No26B/1998 fCB
21	32.34	0.002	1.12	0.43	0	0.49	0	0	0	0	0.09	0.022	0.06	0	0.011	0.008	0.54	0.25	0	0	1393	120	1	0	68.5935016	2	0.9	1	1273	47	70	77	76	NRIM/CDS/No26B/1998 fCB
21.06	32.48	0.005	1.14	0.52	0	0.42	0	0	0	0	0.02	0.0162	0.05	0	0.009	0.014	0.32	0.39	0	0	1423	420	1	0	39.39662123	2	2.9	1	298	201	492	51	79	NRIM/CDS/No26B/1998 fCC
21.06	32.48	0.005	1.14	0.52	0	0.42	0	0	0	0	0.02	0.0162	0.05	0	0.009	0.014	0.32	0.39	0	0	1423	420	1	0	39.39662123	2	2.9	1	373	180	455	49	79	NRIM/CDS/No26B/1998 fCC
21.06	32.48	0.005	1.14	0.52	0	0.42	0	0	0	0	0.02	0.0162	0.05	0	0.009	0.014	0.32	0.39	0	0	1423	420	1	0	39.39662123	2	2.9	1	473	156	431	48	79	NRIM/CDS/No26B/1998 fCC
21.06	32.48	0.005	1.14	0.52	0	0.42	0	0	0	0	0.02	0.0162	0.05	0	0.009	0.014	0.32	0.39	0	0	1423	420	1	0	39.39662123	2	2.9	1	573	150	424	48	76	NRIM/CDS/No26B/1998 fCC
21.06	32.48	0.005	1.14	0.52	0	0.42	0	0	0	0	0.02	0.0162	0.05	0	0.009	0.014	0.32	0.39	0	0	1423	420	1	0	39.39662123	2	2.9	1	673	133	420	53	69	NRIM/CDS/No26B/1998 fCC
21.06	32.48	0.005	1.14	0.52	0	0.42	0	0	0	0	0.02	0.0162	0.05	0	0.009	0.014	0.32	0.39	0	0	1423	420	1	0	39.39662123	2	2.9	1	773	129	412	56	69	NRIM/CDS/No26B/1998 fCC
21.06	32.48	0.005	1.14	0.52	0	0.42	0	0	0	0	0.02	0.0162	0.05	0	0.009	0.014	0.32	0.39	0	0	1423	420	1	0	39.39662123	2	2.9	1	873	122	383	49	57	NRIM/CDS/No26B/1998 fCC
21.06	32.48	0.005	1.14	0.52	0	0.42	0	0	0	0	0.02	0.0162	0.05	0	0.009	0.014	0.32	0.39	0	0	1423	420	1	0	39.39662123	2	2.9	1	973	115	305	35	34	NRIM/CDS/No26B/1998 fCC
21.06	32.48	0.005	1.14	0.52	0	0.42	0	0	0	0	0.02	0.0162	0.05	0	0.009	0.014	0.32	0.39	0	0	1423	420	1	0	39.39662123	2	2.9	1	1073	108	187	75	59	NRIM/CDS/No26B/1998 fCC
21.06	32.48	0.005	1.14	0.52	0	0.42	0	0	0	0	0.02	0.0162	0.05	0	0.009	0.014	0.32	0.39	0	0	1423	420	1	0	39.39662123	2	2.9	1	1173	66	104	104	78	NRIM/CDS/No26B/1998 fCC
21.06	32.48	0.005	1.14	0.52	0	0.42	0	0	0	0	0.02	0.0162	0.05	0	0.009	0.014	0.32	0.39	0	0	1423	420	1	0	39.39662123	2	2.9	1	1273	42	59	90	77	NRIM/CDS/No26B/1998 fCC
20.65	32.48	0.03	1.2	0.56	0	0.32	0	0	0	0	0.09	0.0231	0.05	0	0.018	0.005	0.24	0.33	0	0					84.44850629	1	3	1	298	255	554	50	77	NRIM/CDS/No26B/1998 fCD
20.65	32.48	0.03	1.2	0.56	0	0.32	0	0	0	0	0.09	0.0231	0.05	0	0.018	0.005	0.24	0.33	0	0					84.44850629	1	3	1	373	239	512	46	78	NRIM/CDS/No26B/1998 fCD
20.65	32.48	0.03	1.2	0.56	0	0.32	0	0	0	0	0.09	0.0231	0.05	0	0.018	0.005	0.24	0.33	0	0					84.44850629	1	3	1	473	197	483	45	76	NRIM/CDS/No26B/1998 fCD
20.65	32.48	0.03	1.2	0.56	0	0.32	0	0	0	0	0.09	0.0231	0.05	0	0.018	0.005	0.24	0.33	0	0					84.44850629	1	3	1	573	178	478	46	72	NRIM/CDS/No26B/1998 fCD
20.65	32.48	0.03	1.2	0.56	0	0.32	0	0	0	0	0.09	0.0231	0.05	0	0.018	0.005	0.24	0.33	0	0					84.44850629	1	3	1	673	174	484	49	70	NRIM/CDS/No26B/1998 fCD
20.65	32.48	0.03	1.2	0.56	0	0.32	0	0	0	0	0.09	0.0231	0.05	0	0.018	0.005	0.24	0.33	0	0					84.44850629	1	3	1	773	187	482	49	67	NRIM/CDS/No26B/1998 fCD
20.65	32.48	0.03	1.2	0.56	0	0.32	0	0	0	0	0.09	0.0231	0.05	0	0.018	0.005	0.24	0.33	0	0					84.44850629	1	3	1	873	153	441	49	69	NRIM/CDS/No26B/1998 fCD
20.65	32.48	0.03	1.2	0.56	0	0.32	0	0	0	0	0.09	0.0231	0.05	0	0.018	0.005	0.24	0.33	0	0					84.44850629	1	3	1	973	174	331	49	51	NRIM/CDS/No26B/1998 fCD
20.65	32.48	0.03	1.2	0.56	0	0.32	0	0	0	0	0.09	0.0231	0.05	0	0.018	0.005	0.24	0.33	0	0					84.44850629	1	3	1	1073	114	197	96	70	NRIM/CDS/No26B/1998 fCD
20.65	32.48	0.03	1.2	0.56	0	0.32	0	0	0	0	0.09	0.0231	0.05	0	0.018	0.005	0.24	0.33	0	0					84.44850629	1	3	1	1173	71	110	116	86	NRIM/CDS/No26B/1998 fCD
20.65	32.48	0.03	1.2	0.56	0	0.32	0	0	0	0	0.09	0.0231	0.05	0	0.018	0.005	0.24	0.33	0	0					84.44850629	1	3	1	1273	41	66	103	97	NRIM/CDS/No26B/1998 fCD
21.05	31.76	0.012	1.34	0.5	0	0.45	0	0	0	0	0.06	0.0114	0.05	0	0.014	0.007	0.028	0.52	0	0	1423	360	1	0	111.4304721	2	2.9	1	298	257	562	44	83	NRIM/CDS/No26B/1998 fCE
21.05	31.76	0.012	1.34	0.5	0	0.45	0	0	0	0	0.06	0.0114	0.05	0	0.014	0.007	0.028	0.52	0	0	1423	360	1	0	111.4304721	2	2.9	1	373	224	514	44	81	NRIM/CDS/No26B/1998 fCE
21.05	31.76	0.012	1.34	0.5	0	0.45	0	0	0	0	0.06	0.0114	0.05	0	0.014	0.007	0.028	0.52	0	0	1423	360	1	0	111.4304721	2	2.9	1	473	209	490	42	80	NRIM/CDS/No26B/1998 fCE
21.05	31.76	0.012	1.34	0.5	0	0.45	0	0	0	0	0.06	0.0114	0.05	0	0.014	0.007	0.028	0.52	0	0	1423	360	1	0	111.4304721	2	2.9	1	573	235	489	42	76	NRIM/CDS/No26B/1998 fCE
21.05	31.76	0.012	1.34	0.5	0	0.45	0	0	0	0	0.06	0.0114	0.05	0	0.014	0.007	0.028	0.52	0	0	1423	360	1	0	111.4304721	2	2.9	1	673	216	491	42	69	NRIM/CDS/No26B/1998 fCE
21.05	31.76	0.012	1.34	0.5	0	0.45	0	0	0	0	0.06	0.0114	0.05	0	0.014	0.007	0.028	0.52	0	0	1423	360	1	0	111.4304721	2	2.9	1	773	188	462	44	66	NRIM/CDS/No26B/1998 fCE
21.05	31.76	0.012	1.34	0.5	0	0.45	0	0	0	0	0.06	0.0114	0.05	0	0.014	0.007	0.028	0.52	0	0	1423	360	1	0	111.4304721	2	2.9	1	873	172	430	44	63	NRIM/CDS/No26B/1998 fCE
21.05	31.76	0.012	1.34	0.5	0	0.45	0	0	0	0	0.06	0.0114	0.05	0	0.014	0.007	0.028	0.52	0	0	1423	360	1	0	111.4304721	2	2.9	1	973	181	338	34	34	NRIM/CDS/No26B/1998 fCE
21.05	31.76	0.012	1.34	0.5	0	0.45	0	0	0	0	0.06	0.0114	0.05	0	0.014	0.007	0.028	0.52	0	0	1423	360	1	0	111.4304721	2	2.9	1	1073	115	203	72	55	NRIM/CDS/No26B/1998 fCE
21.05	31.76	0.012	1.34	0.5	0	0.45	0	0	0	0	0.06	0.0114	0.05	0	0.014	0.007	0.028	0.52	0	0	1423	360	1	0	111.4304721	2	2.9	1	1173	64	102	100	71	NRIM/CDS/No26B/1998 fCE
21.05	31.76	0.012	1.34	0.5	0	0.45	0	0	0	0	0.06	0.0114	0.05	0	0.014	0.007	0.028	0.52	0	0	1423	360	1	0	111.4304721	2	2.9	1	1273	35	58	128	89	NRIM/CDS/No26B/1998 fCE
20.65	32.08	0.03	1.19	0.56	0	0.29	0	0	0	0	0.06	0.024	0.055	0	0.015	0.005	0.37	0.25	0	0					73.51669472	1	3	1	298	226	545	52	77	NRIM/CDS/No26B/1998 fCF
20.65	32.08	0.03	1.19	0.56	0	0.29	0	0	0	0	0.06	0.024	0.055	0	0.015	0.005	0.37	0.25	0	0					73.51669472	1	3	1	373	204	503	50	80	NRIM/CDS/No26B/1998 fCF
20.65	32.08	0.03	1.19	0.56	0	0.29	0	0	0	0	0.06	0.024	0.055	0	0.015	0.005	0.37	0.25	0	0					73.51669472	1	3	1	473	186	480	46	75	NRIM/CDS/No26B/1998 fCF
20.65	32.08	0.03	1.19	0.56	0	0.29	0	0	0	0	0.06	0.024	0.055	0	0.015	0.005	0.37	0.25	0	0					73.51669472	1	3	1	573	159	478	47	74	NRIM/CDS/No26B/1998 fCF
20.65	32.08	0.03	1.19	0.56	0	0.29	0	0	0	0	0.06	0.024	0.055	0	0.015	0.005	0.37	0.25	0	0					73.51669472	1	3	1	673	166	482	49	68	NRIM/CDS/No26B/1998 fCF
20.65	32.08	0.03	1.19	0.56	0	0.29	0	0	0	0	0.06	0.024	0.055	0	0.015	0.005	0.37	0.25	0	0					73.51669472	1	3	1	773	148	477	51	66	NRIM/CDS/No26B/1998 fCF
20.65	32.08	0.03	1.19	0.56	0	0.29	0	0	0	0	0.06	0.024	0.055	0	0.015	0.005	0.37	0.25	0	0					73.51669472	1	3	1	873	143	433	46	58	NRIM/CDS/No26B/1998 fCF
20.65	32.08	0.03	1.19	0.56	0	0.29	0	0	0	0	0.06	0.024	0.055	0	0.015	0.005	0.37	0.25	0	0					73.51669472	1	3	1	973	137	326	48	46	NRIM/CDS/No26B/1998 fCF
20.65	32.08	0.03	1.19	0.56	0	0.29	0	0	0	0	0.06	0.024	0.055	0	0.015	0.005	0.37	0.25	0	0					73.51669472	1	3	1	1073	117	194	82	65	NRIM/CDS/No26B/1998 fCF
20.65	32.08	0.03	1.19	0.56	0	0.29	0	0	0	0	0.06	0.024	0.055	0	0.015	0.005	0.37	0.25	0	0					73.51669472	1	3	1	1173	70	112	105	77	NRIM/CDS/No26B/1998 fCF
20.65	32.08	0.03	1.19	0.56	0	0.29	0	0	0	0	0.06	0.024	0.055	0	0.015	0.005	0.37	0.25	0	0					73.51669472	1	3	1	1273	42	68	89	80	NRIM/CDS/No26B/1998 fCF
20.9	34.45	0.11	0.95	0.44	0	0.43	0	0	0	0	0.08	0.013	0.06	0	0.014	0.008	0.33	0.46	0	0	1423	660	1	0	84.44850629	3	1.6	2	298	240	590	48	76	NRIM/CDS/No27A/1983 fdA
20.9	34.45	0.11	0.95	0.44	0	0.43	0	0	0	0	0.08	0.013	0.06	0	0.014	0.008	0.33	0.46	0	0	1423	660	1	0	84.44850629	3	1.6	2	373	190	540	49	74	NRIM/CDS/No27A/1983 fdA
20.9	34.45	0.11	0.95	0.44	0	0.43	0	0	0	0	0.08	0.013	0.06	0	0.014	0.008	0.33	0.46	0	0	1423	660	1	0	84.44850629	3	1.6	2	473	170	510	46	72	NRIM/CDS/No27A/1983 fdA
20.9	34.45	0.11	0.95	0.44	0	0.43	0	0	0	0	0.08	0.013	0.06	0	0.014	0.008	0.33	0.46	0	0	1423	660	1	0	84.44850629	3	1.6	2	573	150	510	47	67	NRIM/CDS/No27A/1983 fdA
20.9	34.45	0.11	0.95	0.44	0	0.43	0	0	0	0	0.08	0.013	0.06	0	0.014	0.008	0.33	0.46	0	0	1423	660	1	0	84.44850629	3	1.6	2	673	150	510	49	62	NRIM/CDS/No27A/1983 fdA
20.9	34.45	0.11	0.95	0.44	0	0.43	0	0	0	0	0.08	0.013	0.06	0	0.014	0.008	0.33	0.46	0	0	1423	660	1	0	84.44850629	3	1.6	2	773	170	510	50	62	NRIM/CDS/No27A/1983 fdA
20.9	34.45	0.11	0.95	0.44	0	0.43	0	0	0	0	0.08	0.013	0.06	0	0.014	0.008	0.33	0.46	0	0	1423	660	1	0	84.44850629	3	1.6	2	873	140	470	48	64	NRIM/CDS/No27A/1983 fdA
20.9	34.45	0.11	0.95	0.44	0	0.43	0	0	0	0	0.08	0.013	0.06	0	0.014	0.008	0.33	0.46	0	0	1423	660	1	0	84.44850629	3	1.6	2	973	130	370	53	52	NRIM/CDS/No27A/1983 fdA
20.9	34.45	0.11	0.95	0.44	0	0.43	0	0	0	0	0.08	0.013	0.06	0	0.014	0.008	0.33	0.46	0	0	1423	660	1	0	84.44850629	3	1.6	2	1073	130	210	95	73	NRIM/CDS/No27A/1983 fdA
20.9	34.45	0.11	0.95	0.44	0	0.43	0	0	0	0	0.08	0.013	0.06	0	0.014	0.008	0.33	0.46	0	0	1423	660	1	0	84.44850629	3	1.6	2	1173	74	120	113	84	NRIM/CDS/No27A/1983 fdA
20.9	34.45	0.11	0.95	0.44	0	0.43	0	0	0	0	0.08	0.013	0.06	0	0.014	0.008	0.33	0.46	0	0	1423	660	1	0	84.44850629	3	1.6	2	1273	50	76	94	92	NRIM/CDS/No27A/1983 fdA
20.7	31.83	0.02	1.13	0.39	0	0.48	0	0	0	0	0.32	0.01	0.09	0	0.013	0.007	0.32	0.5	0	0	1413	1800	1	0	42.22425314	2	1.282	2	298	270	600	46	65	NRIM/CDS/No27A/1983 fdB
20.7	31.83	0.02	1.13	0.39	0	0.48	0	0	0	0	0.32	0.01	0.09	0	0.013	0.007	0.32	0.5	0	0	1413	1800	1	0	42.22425314	2	1.282	2	373	240	560	47	64	NRIM/CDS/No27A/1983 fdB
20.7	31.83	0.02	1.13	0.39	0	0.48	0	0	0	0	0.32	0.01	0.09	0	0.013	0.007	0.32	0.5	0	0	1413	1800	1	0	42.22425314	2	1.282	2	473	220	530	41	61	NRIM/CDS/No27A/1983 fdB
20.7	31.83	0.02	1.13	0.39	0	0.48	0	0	0	0	0.32	0.01	0.09	0	0.013	0.007	0.32	0.5	0	0	1413	1800	1	0	42.22425314	2	1.282	2	573	200	530	45	57	NRIM/CDS/No27A/1983 fdB
20.7	31.83	0.02	1.13	0.39	0	0.48	0	0	0	0	0.32	0.01	0.09	0	0.013	0.007	0.32	0.5	0	0	1413	1800	1	0	42.22425314	2	1.282	2	673	200	530	47	57	NRIM/CDS/No27A/1983 fdB
20.7	31.83	0.02	1.13	0.39	0	0.48	0	0	0	0	0.32	0.01	0.09	0	0.013	0.007	0.32	0.5	0	0	1413	1800	1	0	42.22425314	2	1.282	2	773	190	530	48	51	NRIM/CDS/No27A/1983 fdB
20.7	31.83	0.02	1.13	0.39	0	0.48	0	0	0	0	0.32	0.01	0.09	0	0.013	0.007	0.32	0.5	0	0	1413	1800	1	0	42.22425314	2	1.282	2	873	180	500	48	54	NRIM/CDS/No27A/1983 fdB
20.7	31.83	0.02	1.13	0.39	0	0.48	0	0	0	0	0.32	0.01	0.09	0	0.013	0.007	0.32	0.5	0	0	1413	1800	1	0	42.22425314	2	1.282	2	973	160	410	43	41	NRIM/CDS/No27A/1983 fdB
20.7	31.83	0.02	1.13	0.39	0	0.48	0	0	0	0	0.32	0.01	0.09	0	0.013	0.007	0.32	0.5	0	0	1413	1800	1	0	42.22425314	2	1.282	2	1073	140	220	81	60	NRIM/CDS/No27A/1983 fdB
20.7	31.83	0.02	1.13	0.39	0	0.48	0	0	0	0	0.32	0.01	0.09	0	0.013	0.007	0.32	0.5	0	0	1413	1800	1	0	42.22425314	2	1.282	2	1173	94	130	74	64	NRIM/CDS/No27A/1983 fdB
