Repository: CossX/Ultimate_tensile_strength

# Ultimate_tensile_strength

Модель машинного обучения, которая предсказывает предел прочности на растяжение образцов из разных сплавов в зависимости от следующих признаков:
* химического состав сплава
* вида и температуры закалки
* размера слитка
* формы образца
* температуры испытания

File: 11.txt (part 6 of 7)
Cr	Ni	Mo	Mn	Si	Nb	Ti	Zr	Ta	V	W	Cu	N	C	B	P	S	Co	Al	Sn	Pb	Solution_treatment_temperature	Solution_treatment_time(s)	Water_Quenched_after_s.t.	Air_Quenched_after_s.t.	Grains mm-2	Type of melting	Size of ingot	Product form	Temperature (K)	0.2%proof_stress (M Pa)	UTS (M Pa)	Elongation (%)	Area_reduction (%)	Comments
17.32	11.76	2.45	1.54	0.43	0	0	0	0	0	0	0	0	0.04	0	0.024	0.023	0	0	0	0	1373	1800				2		1	473	128.467115	456.98989	51.2		
17.32	11.76	2.45	1.54	0.43	0	0	0	0	0	0	0	0	0.04	0	0.024	0.023	0	0	0	0	1373	1800				2		1	523	101.98916	451.1059	46		
17.32	11.76	2.45	1.54	0.43	0	0	0	0	0	0	0	0	0.04	0	0.024	0.023	0	0	0	0	1373	1800				2		1	573	117.6798	448.163905	44.8		
17.32	11.76	2.45	1.54	0.43	0	0	0	0	0	0	0	0	0.04	0	0.024	0.023	0	0	0	0	1373	1800				2		1	623	112.776475	451.1059	47		
17.32	11.76	2.45	1.54	0.43	0	0	0	0	0	0	0	0	0.04	0	0.024	0.023	0	0	0	0	1373	1800				2		1	673	104.931155	448.163905	44.2		
17.32	11.76	2.45	1.54	0.43	0	0	0	0	0	0	0	0	0.04	0	0.024	0.023	0	0	0	0	1373	1800				2		1	773	97.085835	426.589275	39.1		
17.32	11.76	2.45	1.54	0.43	0	0	0	0	0	0	0	0	0.04	0	0.024	0.023	0	0	0	0	1373	1800				2		1	873	92.18251	413.84063	48.5		
17.32	11.76	2.45	1.54	0.43	0	0	0	0	0	0	0	0	0.04	0	0.024	0.023	0	0	0	0	1373	1800				2		1	973	89.240515	273.605535	59.5		
17.21	11.95	2.47	1.36	0.34	0	0	0	0	0	0	0	0	0.04	0	0.022	0.023	0	0	0	0	1373	1800	0	1		2		1	293	187.307015	548.191735	75.3		
17.21	11.95	2.47	1.36	0.34	0	0	0	0	0	0	0	0	0.04	0	0.022	0.023	0	0	0	0	1373	1800	0	1		2		1	373	158.86773	486.40984	59.8		
17.21	11.95	2.47	1.36	0.34	0	0	0	0	0	0	0	0	0.04	0	0.022	0.023	0	0	0	0	1373	1800	0	1		2		1	423	143.17709	470.7192	53.7		
17.21	11.95	2.47	1.36	0.34	0	0	0	0	0	0	0	0	0.04	0	0.022	0.023	0	0	0	0	1373	1800	0	1		2		1	473	128.467115	454.047895	51		
17.21	11.95	2.47	1.36	0.34	0	0	0	0	0	0	0	0	0.04	0	0.022	0.023	0	0	0	0	1373	1800	0	1		2		1	523	117.6798	445.22191	48.4		
17.21	11.95	2.47	1.36	0.34	0	0	0	0	0	0	0	0	0.04	0	0.022	0.023	0	0	0	0	1373	1800	0	1		2		1	573	117.6798	438.357255	46.7		
17.21	11.95	2.47	1.36	0.34	0	0	0	0	0	0	0	0	0.04	0	0.022	0.023	0	0	0	0	1373	1800	0	1		2		1	623	109.83448	440.318585	44.5		
17.21	11.95	2.47	1.36	0.34	0	0	0	0	0	0	0	0	0.04	0	0.022	0.023	0	0	0	0	1373	1800	0	1		2		1	673	106.892485	441.29925	44.2		
17.21	11.95	2.47	1.36	0.34	0	0	0	0	0	0	0	0	0.04	0	0.022	0.023	0	0	0	0	1373	1800	0	1		2		1	773	94.14384	424.627945	43.4		
17.21	11.95	2.47	1.36	0.34	0	0	0	0	0	0	0	0	0.04	0	0.022	0.023	0	0	0	0	1373	1800	0	1		2		1	873	92.18251	390.30467	46.2		
17.21	11.95	2.47	1.36	0.34	0	0	0	0	0	0	0	0	0.04	0	0.022	0.023	0	0	0	0	1373	1800	0	1		2		1	973	83.356525	276.54753	52.5		
17.05	11.37	2.19	1.4	0.45	0	0	0	0	0	0	0	0	0.04	0	0.023	0.02	0	0	0	0	1373	1800	0	1		2		1	293	204.958985	607.031635	69.2		
17.05	11.37	2.19	1.4	0.45	0	0	0	0	0	0	0	0	0.04	0	0.023	0.02	0	0	0	0	1373	1800	0	1		2		1	373	166.71305	539.36575	61.3		
17.05	11.37	2.19	1.4	0.45	0	0	0	0	0	0	0	0	0.04	0	0.023	0.02	0	0	0	0	1373	1800	0	1		2		1	423	147.09975	478.56452	52.8		
17.05	11.37	2.19	1.4	0.45	0	0	0	0	0	0	0	0	0.04	0	0.023	0.02	0	0	0	0	1373	1800	0	1		2		1	473	134.351105	461.893215	50.6		
17.05	11.37	2.19	1.4	0.45	0	0	0	0	0	0	0	0	0.04	0	0.023	0.02	0	0	0	0	1373	1800	0	1		2		1	523	128.467115	461.893215	46.8		
17.05	11.37	2.19	1.4	0.45	0	0	0	0	0	0	0	0	0.04	0	0.023	0.02	0	0	0	0	1373	1800	0	1		2		1	573	123.56379	456.98989	44		
17.05	11.37	2.19	1.4	0.45	0	0	0	0	0	0	0	0	0.04	0	0.023	0.02	0	0	0	0	1373	1800	0	1		2		1	623	123.56379	462.87388	46		
17.05	11.37	2.19	1.4	0.45	0	0	0	0	0	0	0	0	0.04	0	0.023	0.02	0	0	0	0	1373	1800	0	1		2		1	673	112.776475	462.87388	45.2		
17.05	11.37	2.19	1.4	0.45	0	0	0	0	0	0	0	0	0.04	0	0.023	0.02	0	0	0	0	1373	1800	0	1		2		1	773	103.95049	441.29925	44.5		
17.05	11.37	2.19	1.4	0.45	0	0	0	0	0	0	0	0	0.04	0	0.023	0.02	0	0	0	0	1373	1800	0	1		2		1	873	97.085835	372.6527	51.6		
17.05	11.37	2.19	1.4	0.45	0	0	0	0	0	0	0	0	0.04	0	0.023	0.02	0	0	0	0	1373	1800	0	1		2		1	973	89.240515	236.340265	51		
17.2	11.65	2.11	1.51	0.39	0	0	0	0	0	0	0	0	0.05	0	0.018	0.022	0	0	0	0	1373	1800	0	1		2		1	293	193.191005	551.13373	70.5		
17.2	11.65	2.11	1.51	0.39	0	0	0	0	0	0	0	0	0.05	0	0.018	0.022	0	0	0	0	1373	1800	0	1		2		1	373	147.09975	496.21649	58.7		
17.2	11.65	2.11	1.51	0.39	0	0	0	0	0	0	0	0	0.05	0	0.018	0.022	0	0	0	0	1373	1800	0	1		2		1	423	147.09975	472.68053	55.3		
17.2	11.65	2.11	1.51	0.39	0	0	0	0	0	0	0	0	0.05	0	0.018	0.022	0	0	0	0	1373	1800	0	1		2		1	473	131.40911	461.893215	51.2		
17.2	11.65	2.11	1.51	0.39	0	0	0	0	0	0	0	0	0.05	0	0.018	0.022	0	0	0	0	1373	1800	0	1		2		1	523	123.56379	451.1059	46.4		
17.2	11.65	2.11	1.51	0.39	0	0	0	0	0	0	0	0	0.05	0	0.018	0.022	0	0	0	0	1373	1800	0	1		2		1	573	120.621795	451.1059	45.2		
17.2	11.65	2.11	1.51	0.39	0	0	0	0	0	0	0	0	0.05	0	0.018	0.022	0	0	0	0	1373	1800	0	1		2		1	623	120.621795	456.009225	45.1		
17.2	11.65	2.11	1.51	0.39	0	0	0	0	0	0	0	0	0.05	0	0.018	0.022	0	0	0	0	1373	1800	0	1		2		1	673	106.892485	459.931885	47.1		
17.2	11.65	2.11	1.51	0.39	0	0	0	0	0	0	0	0	0.05	0	0.018	0.022	0	0	0	0	1373	1800	0	1		2		1	773	91.201845	424.627945	43.6		
17.2	11.65	2.11	1.51	0.39	0	0	0	0	0	0	0	0	0.05	0	0.018	0.022	0	0	0	0	1373	1800	0	1		2		1	873	103.95049	395.207995	51.8		
17.2	11.65	2.11	1.51	0.39	0	0	0	0	0	0	0	0	0.05	0	0.018	0.022	0	0	0	0	1373	1800	0	1		2		1	973	85.317855	270.66354	65		
17.2	12	2.6	1.47	0.37	0	0	0	0	0	0	0	0	0.05	0	0.023	0.024	0	0	0	0	1373	1800	0	1		2		1	293	194.17167	556.037055	79.2		
17.2	12	2.6	1.47	0.37	0	0	0	0	0	0	0	0	0.05	0	0.023	0.024	0	0	0	0	1373	1800	0	1		2		1	373	163.771055	500.13915	62.3		
17.2	12	2.6	1.47	0.37	0	0	0	0	0	0	0	0	0.05	0	0.023	0.024	0	0	0	0	1373	1800	0	1		2		1	423	151.02241	478.56452	51.5		
17.2	12	2.6	1.47	0.37	0	0	0	0	0	0	0	0	0.05	0	0.023	0.024	0	0	0	0	1373	1800	0	1		2		1	473	136.312435	462.87388	51		
17.2	12	2.6	1.47	0.37	0	0	0	0	0	0	0	0	0.05	0	0.023	0.024	0	0	0	0	1373	1800	0	1		2		1	523	128.467115	456.98989	48		
17.2	12	2.6	1.47	0.37	0	0	0	0	0	0	0	0	0.05	0	0.023	0.024	0	0	0	0	1373	1800	0	1		2		1	573	129.44778	454.047895	46.4		
17.2	12	2.6	1.47	0.37	0	0	0	0	0	0	0	0	0.05	0	0.023	0.024	0	0	0	0	1373	1800	0	1		2		1	623	120.621795	456.98989	45.1		
17.2	12	2.6	1.47	0.37	0	0	0	0	0	0	0	0	0.05	0	0.023	0.024	0	0	0	0	1373	1800	0	1		2		1	673	112.776475	459.931885	45.6		
17.2	12	2.6	1.47	0.37	0	0	0	0	0	0	0	0	0.05	0	0.023	0.024	0	0	0	0	1373	1800	0	1		2		1	773	101.98916	440.318585	45.6		
17.2	12	2.6	1.47	0.37	0	0	0	0	0	0	0	0	0.05	0	0.023	0.024	0	0	0	0	1373	1800	0	1		2		1	873	100.02783	407.95664	45.4		
17.2	12	2.6	1.47	0.37	0	0	0	0	0	0	0	0	0.05	0	0.023	0.024	0	0	0	0	1373	1800	0	1		2		1	973	92.18251	282.43152	55.5		
17.57	10.64	2.79	1.47	0.35	0	0	0	0	0	0	0	0	0.06	0	0.032	0.031	0	0	0	0	1373		0	1		2		1	293	223.59162	564.86304	60		
17.57	10.64	2.79	1.47	0.35	0	0	0	0	0	0	0	0	0.06	0	0.032	0.031	0	0	0	0	1373		0	1		2		1	373	188.28768	499.158485	50.2		
17.57	10.64	2.79	1.47	0.35	0	0	0	0	0	0	0	0	0.06	0	0.032	0.031	0	0	0	0	1373		0	1		2		1	423	179.461695	481.506515	49.1		
17.57	10.64	2.79	1.47	0.35	0	0	0	0	0	0	0	0	0.06	0	0.032	0.031	0	0	0	0	1373		0	1		2		1	473	153.964405	461.893215	46.5		
17.57	10.64	2.79	1.47	0.35	0	0	0	0	0	0	0	0	0.06	0	0.032	0.031	0	0	0	0	1373		0	1		2		1	523	145.13842	456.98989	43.6		
17.57	10.64	2.79	1.47	0.35	0	0	0	0	0	0	0	0	0.06	0	0.032	0.031	0	0	0	0	1373		0	1		2		1	573	139.25443	456.98989	45.7		
17.57	10.64	2.79	1.47	0.35	0	0	0	0	0	0	0	0	0.06	0	0.032	0.031	0	0	0	0	1373		0	1		2		1	623	136.312435	461.893215	41.9		
17.57	10.64	2.79	1.47	0.35	0	0	0	0	0	0	0	0	0.06	0	0.032	0.031	0	0	0	0	1373		0	1		2		1	673	128.467115	452.086565	41.2		
17.57	10.64	2.79	1.47	0.35	0	0	0	0	0	0	0	0	0.06	0	0.032	0.031	0	0	0	0	1373		0	1		2		1	773	115.71847	435.41526	42		
17.57	10.64	2.79	1.47	0.35	0	0	0	0	0	0	0	0	0.06	0	0.032	0.031	0	0	0	0	1373		0	1		2		1	873	112.776475	410.898635	44.4		
17.57	10.64	2.79	1.47	0.35	0	0	0	0	0	0	0	0	0.06	0	0.032	0.031	0	0	0	0	1373		0	1		2		1	973	110.815145	284.39285	49.3		
17	12.14	2.5	1.53	0.37	0	0	0	0	0	0	0	0	0.049	0	0.026	0.022	0	0	0	0	1373	1800	0	1		3		1	293	204.958985	582.51501	43.5		
17	12.14	2.5	1.53	0.37	0	0	0	0	0	0	0	0	0.049	0	0.026	0.022	0	0	0	0	1373	1800	0	1		3		1	373	201.036325	502.10048	43		
17	12.14	2.5	1.53	0.37	0	0	0	0	0	0	0	0	0.049	0	0.026	0.022	0	0	0	0	1373	1800	0	1		3		1	473	148.080415	475.622525	39.9		
17	12.14	2.5	1.53	0.37	0	0	0	0	0	0	0	0	0.049	0	0.026	0.022	0	0	0	0	1373	1800	0	1		3		1	573	131.40911	456.98989	36.1		
17	12.14	2.5	1.53	0.37	0	0	0	0	0	0	0	0	0.049	0	0.026	0.022	0	0	0	0	1373	1800	0	1		3		1	623	126.505785	472.68053	40.3		
17	12.14	2.5	1.53	0.37	0	0	0	0	0	0	0	0	0.049	0	0.026	0.022	0	0	0	0	1373	1800	0	1		3		1	673	125.52512	481.506515	34.7		
17	12.14	2.5	1.53	0.37	0	0	0	0	0	0	0	0	0.049	0	0.026	0.022	0	0	0	0	1373	1800	0	1		3		1	723	118.660465	445.22191	34.6		
17	12.14	2.5	1.53	0.37	0	0	0	0	0	0	0	0	0.049	0	0.026	0.022	0	0	0	0	1373	1800	0	1		3		1	773	115.71847	454.047895	35.8		
17	12.14	2.5	1.53	0.37	0	0	0	0	0	0	0	0	0.049	0	0.026	0.022	0	0	0	0	1373	1800	0	1		3		1	873	107.87315	405.014645	39.5		
17	12.14	2.5	1.53	0.37	0	0	0	0	0	0	0	0	0.049	0	0.026	0.022	0	0	0	0	1373	1800	0	1		3		1	973	103.95049	324.600115	47.7		
16.98	11.72	2.38	1.65	0.3	0	0	0	0	0	0	0	0	0.041	0.0001	0.024	0.024	0	0	0	0	1323		0	1		1		2	293	208.881645	540.346415	65		
16.98	11.72	2.38	1.65	0.3	0	0	0	0	0	0	0	0	0.041	0.0001	0.024	0.024	0	0	0	0	1323		0	1		1		2	373	162.79039	479.545185	56		
16.98	11.72	2.38	1.65	0.3	0	0	0	0	0	0	0	0	0.041	0.0001	0.024	0.024	0	0	0	0	1323		0	1		1		2	473	134.351105	441.29925	50		
16.98	11.72	2.38	1.65	0.3	0	0	0	0	0	0	0	0	0.041	0.0001	0.024	0.024	0	0	0	0	1323		0	1		1		2	573	126.505785	428.550605	48		
16.98	11.72	2.38	1.65	0.3	0	0	0	0	0	0	0	0	0.041	0.0001	0.024	0.024	0	0	0	0	1323		0	1		1		2	673	110.815145	432.473265	45		
16.98	11.72	2.38	1.65	0.3	0	0	0	0	0	0	0	0	0.041	0.0001	0.024	0.024	0	0	0	0	1323		0	1		1		2	773	101.98916	406.975975	44		
16.98	11.72	2.38	1.65	0.3	0	0	0	0	0	0	0	0	0.041	0.0001	0.024	0.024	0	0	0	0	1323		0	1		1		2	873	97.085835	365.788045	45		
16.98	11.72	2.38	1.65	0.3	0	0	0	0	0	0	0	0	0.041	0.0001	0.024	0.024	0	0	0	0	1323		0	1		1		2	973	97.085835	294.1995	59		
16.9	10.38	2.13	1.53	0.32	0	0	0	0	0	0	0	0	0.05	0.005	0.02	0.005	0	0	0	0	1323		0	1				1	293	237.32093	548.191735	68		
16.9	10.38	2.13	1.53	0.32	0	0	0	0	0	0	0	0	0.05	0.005	0.02	0.005	0	0	0	0	1323		0	1				1	373	191.229675	470.7192	59		
16.9	10.38	2.13	1.53	0.32	0	0	0	0	0	0	0	0	0.05	0.005	0.02	0.005	0	0	0	0	1323		0	1				1	473	166.71305	432.473265	50		
16.9	10.38	2.13	1.53	0.32	0	0	0	0	0	0	0	0	0.05	0.005	0.02	0.005	0	0	0	0	1323		0	1				1	573	152.98374	422.666615	47		
16.9	10.38	2.13	1.53	0.32	0	0	0	0	0	0	0	0	0.05	0.005	0.02	0.005	0	0	0	0	1323		0	1				1	673	145.13842	421.68595			
16.9	10.38	2.13	1.53	0.32	0	0	0	0	0	0	0	0	0.05	0.005	0.02	0.005	0	0	0	0	1323		0	1				1	773	136.312435	405.99531	43		
16.9	10.38	2.13	1.53	0.32	0	0	0	0	0	0	0	0	0.05	0.005	0.02	0.005	0	0	0	0	1323		0	1				1	873	126.505785	362.84605	48		
16.9	10.38	2.13	1.53	0.32	0	0	0	0	0	0	0	0	0.05	0.005	0.02	0.005	0	0	0	0	1323		0	1				1	973	125.52512	273.605535	70		
16.36	10.43	2.28	1.48	0.35	0	0	0	0	0	0	0	0	0.06	0.004	0.022	0.007	0	0	0	0	1323		0	1				1	293	255.953565	557.01772	60		
16.36	10.43	2.28	1.48	0.35	0	0	0	0	0	0	0	0	0.06	0.004	0.022	0.007	0	0	0	0	1323		0	1				1	373	202.997655	486.40984	56		
16.36	10.43	2.28	1.48	0.35	0	0	0	0	0	0	0	0	0.06	0.004	0.022	0.007	0	0	0	0	1323		0	1				1	473	172.59704	442.279915	38		
16.36	10.43	2.28	1.48	0.35	0	0	0	0	0	0	0	0	0.06	0.004	0.022	0.007	0	0	0	0	1323		0	1				1	573	161.809725	444.241245	42		
16.36	10.43	2.28	1.48	0.35	0	0	0	0	0	0	0	0	0.06	0.004	0.022	0.007	0	0	0	0	1323		0	1				1	673	169.655045	449.14457			
16.36	10.43	2.28	1.48	0.35	0	0	0	0	0	0	0	0	0.06	0.004	0.022	0.007	0	0	0	0	1323		0	1				1	773	157.887065	412.859965	42		
16.36	10.43	2.28	1.48	0.35	0	0	0	0	0	0	0	0	0.06	0.004	0.022	0.007	0	0	0	0	1323		0	1				1	873	152.98374	388.34334	43		
16.36	10.43	2.28	1.48	0.35	0	0	0	0	0	0	0	0	0.06	0.004	0.022	0.007	0	0	0	0	1323		0	1				1	973	147.09975	290.27684			
17.24	11.4	2.65	1.51	0.34	0	0	0	0	0	0	0	0	0.045	0.0001	0.03	0.03	0	0	0	0	1323		1	0				1	293	215.7463	563.882375	62		
17.24	11.4	2.65	1.51	0.34	0	0	0	0	0	0	0	0	0.045	0.0001	0.03	0.03	0	0	0	0	1323		1	0				1	373	173.577705	506.02314	51		
17.24	11.4	2.65	1.51	0.34	0	0	0	0	0	0	0	0	0.045	0.0001	0.03	0.03	0	0	0	0	1323		1	0				1	473	151.02241	459.931885			
17.24	11.4	2.65	1.51	0.34	0	0	0	0	0	0	0	0	0.045	0.0001	0.03	0.03	0	0	0	0	1323		1	0				1	573	140.235095	459.931885	40		
17.24	11.4	2.65	1.51	0.34	0	0	0	0	0	0	0	0	0.045	0.0001	0.03	0.03	0	0	0	0	1323		1	0				1	673	131.40911	446.202575			
17.24	11.4	2.65	1.51	0.34	0	0	0	0	0	0	0	0	0.045	0.0001	0.03	0.03	0	0	0	0	1323		1	0				1	773	113.75714	435.41526	40		
17.24	11.4	2.65	1.51	0.34	0	0	0	0	0	0	0	0	0.045	0.0001	0.03	0.03	0	0	0	0	1323		1	0				1	873	108.853815	393.246665	48		
17.24	11.4	2.65	1.51	0.34	0	0	0	0	0	0	0	0	0.045	0.0001	0.03	0.03	0	0	0	0	1323		1	0				1	973	107.87315	298.12216			
16.48	10.77	2.25	1.45	0.43	0	0	0	0	0	0	0	0	0.05	0.003	0.016	0.007	0	0	0	0	1323		1	0				1	293	193.191005	539.36575	68		
16.48	10.77	2.25	1.45	0.43	0	0	0	0	0	0	0	0	0.05	0.003	0.016	0.007	0	0	0	0	1323		1	0				1	373	158.86773	472.68053	59		
16.48	10.77	2.25	1.45	0.43	0	0	0	0	0	0	0	0	0.05	0.003	0.016	0.007	0	0	0	0	1323		1	0				1	423	151.02241	449.14457	53		
16.48	10.77	2.25	1.45	0.43	0	0	0	0	0	0	0	0	0.05	0.003	0.016	0.007	0	0	0	0	1323		1	0				1	523	115.71847	449.14457	50		
16.48	10.77	2.25	1.45	0.43	0	0	0	0	0	0	0	0	0.05	0.003	0.016	0.007	0	0	0	0	1323		1	0				1	623	113.75714	421.68595			
16.48	10.77	2.25	1.45	0.43	0	0	0	0	0	0	0	0	0.05	0.003	0.016	0.007	0	0	0	0	1323		1	0				1	723	101.98916	411.8793			
16.48	10.77	2.25	1.45	0.43	0	0	0	0	0	0	0	0	0.05	0.003	0.016	0.007	0	0	0	0	1323		1	0				1	823	94.14384	381.478685	45		
16.48	10.77	2.25	1.45	0.43	0	0	0	0	0	0	0	0	0.05	0.003	0.016	0.007	0	0	0	0	1323		1	0				1	923	94.14384	317.73546			
16.48	10.77	2.25	1.45	0.43	0	0	0	0	0	0	0	0	0.05	0.003	0.016	0.007	0	0	0	0	1323		1	0				1	973	94.14384	292.23817	54		
17.81	9.69	0	0.81	0.63	0	0.5	0	0	0	0	0	0	0.06	0	0.028	0.007	0	0	0	0	1323	3600	0	1				2	293	233.39827	585.457005	56		
17.81	9.69	0	0.81	0.63	0	0.5	0	0	0	0	0	0	0.06	0	0.028	0.007	0	0	0	0	1323	3600	0	1				2	373	203.97832	503.081145	46.5		
17.81	9.69	0	0.81	0.63	0	0.5	0	0	0	0	0	0	0.06	0	0.028	0.007	0	0	0	0	1323	3600	0	1				2	473	193.191005	454.047895	41		
17.81	9.69	0	0.81	0.63	0	0.5	0	0	0	0	0	0	0.06	0	0.028	0.007	0	0	0	0	1323	3600	0	1				2	573	176.5197	434.434595	35.5		
17.81	9.69	0	0.81	0.63	0	0.5	0	0	0	0	0	0	0.06	0	0.028	0.007	0	0	0	0	1323	3600	0	1				2	673	155.925735	429.53127	38		
17.81	9.69	0	0.81	0.63	0	0.5	0	0	0	0	0	0	0.06	0	0.028	0.007	0	0	0	0	1323	3600	0	1				2	773	152.98374	413.84063	35		
17.81	9.69	0	0.81	0.63	0	0.5	0	0	0	0	0	0	0.06	0	0.028	0.007	0	0	0	0	1323	3600	0	1				2	873	155.925735	373.633365	39		
17.81	9.69	0	0.81	0.63	0	0.5	0	0	0	0	0	0	0.06	0	0.028	0.007	0	0	0	0	1323	3600	0	1				2	973	151.02241	281.450855	53		
17.81	9.69	0	0.81	0.63	0	0.5	0	0	0	0	0	0	0.06	0	0.028	0.007	0	0	0	0	1403	3600	0	1				2	293	208.881645	583.495675	60.5		
17.81	9.69	0	0.81	0.63	0	0.5	0	0	0	0	0	0	0.06	0	0.028	0.007	0	0	0	0	1403	3600	0	1				2	373	183.384355	502.10048	50.5		
17.81	9.69	0	0.81	0.63	0	0.5	0	0	0	0	0	0	0.06	0	0.028	0.007	0	0	0	0	1403	3600	0	1				2	473	161.809725	458.95122	47		
17.81	9.69	0	0.81	0.63	0	0.5	0	0	0	0	0	0	0.06	0	0.028	0.007	0	0	0	0	1403	3600	0	1				2	573	152.98374	451.1059	42		
17.81	9.69	0	0.81	0.63	0	0.5	0	0	0	0	0	0	0.06	0	0.028	0.007	0	0	0	0	1403	3600	0	1				2	673	150.041745	456.98989	40.5		
17.81	9.69	0	0.81	0.63	0	0.5	0	0	0	0	0	0	0.06	0	0.028	0.007	0	0	0	0	1403	3600	0	1				2	773	147.09975	441.29925	36.5		
17.81	9.69	0	0.81	0.63	0	0.5	0	0	0	0	0	0	0.06	0	0.028	0.007	0	0	0	0	1403	3600	0	1				2	873	142.196425	408.937305	40		
17.81	9.69	0	0.81	0.63	0	0.5	0	0	0	0	0	0	0.06	0	0.028	0.007	0	0	0	0	1403	3600	0	1				2	973	134.351105	316.754795	42		
18.15	9.68	0	0.86	0.84	0	0.43	0	0	0	0	0	0	0.08	0	0.029	0.01	0	0	0	0	1323	3600	0	1				3	293	215.7463	602.12831	59.5		
18.15	9.68	0	0.86	0.84	0	0.43	0	0	0	0	0	0	0.08	0	0.029	0.01	0	0	0	0	1323	3600	0	1				3	873	140.235095	392.266	43		
18.15	9.68	0	0.86	0.84	0	0.43	0	0	0	0	0	0	0.08	0	0.029	0.01	0	0	0	0	1323	3600	0	1				3	973	131.40911	301.064155	59		
18.15	9.68	0	0.86	0.84	0	0.43	0	0	0	0	0	0	0.08	0	0.029	0.01	0	0	0	0	1393	3600	0	1				3	293	196.133	596.24432	68.5		
18.15	9.68	0	0.86	0.84	0	0.43	0	0	0	0	0	0	0.08	0	0.029	0.01	0	0	0	0	1393	3600	0	1				3	473	136.312435	449.14457	48		
18.15	9.68	0	0.86	0.84	0	0.43	0	0	0	0	0	0	0.08	0	0.029	0.01	0	0	0	0	1393	3600	0	1				3	573	123.56379	437.37659	41		
18.15	9.68	0	0.86	0.84	0	0.43	0	0	0	0	0	0	0.08	0	0.029	0.01	0	0	0	0	1393	3600	0	1				3	673	123.56379	441.29925	43.5		
18.15	9.68	0	0.86	0.84	0	0.43	0	0	0	0	0	0	0.08	0	0.029	0.01	0	0	0	0	1393	3600	0	1				3	773	121.60246	426.589275	39.5		
18.15	9.68	0	0.86	0.84	0	0.43	0	0	0	0	0	0	0.08	0	0.029	0.01	0	0	0	0	1393	3600	0	1				3	873	115.71847	398.14999	41		
18.15	9.68	0	0.86	0.84	0	0.43	0	0	0	0	0	0	0.08	0	0.029	0.01	0	0	0	0	1393	3600	0	1				3	973	117.6798	319.69679	48		
18.68	12	0	1.24	0.96	0	0.49	0	0	0	0	0	0	0.12	0	0	0	0	0	0	0	1373	0	0	1				3	293	242.224255	605.070305			
18.68	12	0	1.24	0.96	0	0.49	0	0	0	0	0	0	0.12	0	0	0	0	0	0	0	1373	0	0	1				3	373	218.688295	538.385085			
18.68	12	0	1.24	0.96	0	0.49	0	0	0	0	0	0	0.12	0	0	0	0	0	0	0	1373	0	0	1				3	473	193.191005	499.158485			
18.68	12	0	1.24	0.96	0	0.49	0	0	0	0	0	0	0.12	0	0	0	0	0	0	0	1373	0	0	1				3	573	182.40369	489.351835			
18.68	12	0	1.24	0.96	0	0.49	0	0	0	0	0	0	0.12	0	0	0	0	0	0	0	1373	0	0	1				3	673	174.55837	497.197155			
18.68	12	0	1.24	0.96	0	0.49	0	0	0	0	0	0	0.12	0	0	0	0	0	0	0	1373	0	0	1				3	773	161.809725	480.52585			
18.68	12	0	1.24	0.96	0	0.49	0	0	0	0	0	0	0.12	0	0	0	0	0	0	0	1373	0	0	1				3	873	153.964405	462.87388			
18.68	12	0	1.24	0.96	0	0.49	0	0	0	0	0	0	0.12	0	0	0	0	0	0	0	1373	0	0	1				3	973	152.98374	405.014645			
18.68	12	0	1.24	0.96	0	0.49	0	0	0	0	0	0	0.12	0	0	0	0	0	0	0	1373	0	0	1				3	293	206.920315	563.882375			
18.68	12	0	1.24	0.96	0	0.49	0	0	0	0	0	0	0.12	0	0	0	0	0	0	0	1373	0	0	1				3	373	182.40369	486.40984			
18.68	12	0	1.24	0.96	0	0.49	0	0	0	0	0	0	0.12	0	0	0	0	0	0	0	1373	0	0	1				3	473	169.655045	437.37659			
18.68	12	0	1.24	0.96	0	0.49	0	0	0	0	0	0	0.12	0	0	0	0	0	0	0	1373	0	0	1				3	573	153.964405	418.743955			
18.68	12	0	1.24	0.96	0	0.49	0	0	0	0	0	0	0.12	0	0	0	0	0	0	0	1373	0	0	1				3	673	147.09975	407.95664			
18.68	12	0	1.24	0.96	0	0.49	0	0	0	0	0	0	0.12	0	0	0	0	0	0	0	1373	0	0	1				3	773	145.13842	395.207995			
18.68	12	0	1.24	0.96	0	0.49	0	0	0	0	0	0	0.12	0	0	0	0	0	0	0	1373	0	0	1				3	873	132.389775	356.96206			
18.68	12	0	1.24	0.96	0	0.49	0	0	0	0	0	0	0.12	0	0	0	0	0	0	0	1373	0	0	1				3	973	129.44778	313.8128			
18.6	9.6	0	0.69	1.15	0	0.37	0	0	0	0	0	0	0.1	0	0.015	0.01	0	0	0	0	1323	0	0	1				3	293	227.51428	637.43225			
18.6	9.6	0	0.69	1.15	0	0.37	0	0	0	0	0	0	0.1	0	0.015	0.01	0	0	0	0	1323	0	0	1				3	573	155.925735	466.79654			
18.6	9.6	0	0.69	1.15	0	0.37	0	0	0	0	0	0	0.1	0	0.015	0.01	0	0	0	0	1323	0	0	1				3	673	150.041745	456.98989			
18.6	9.6	0	0.69	1.15	0	0.37	0	0	0	0	0	0	0.1	0	0.015	0.01	0	0	0	0	1323	0	0	1				3	773	142.196425	440.318585			
17.7	9.15	0.06	0.82	0.7	0	0.56	0	0	0	0	0	0	0.08	0	0.014	0.01	0	0	0	0	1393	3600	0	1		1		3	293	268.70221	575.650355	58.4		
17.7	9.15	0.06	0.82	0.7	0	0.56	0	0	0	0	0	0	0.08	0	0.014	0.01	0	0	0	0	1393	3600	0	1		1		3	373	242.224255	486.40984	45		
17.7	9.15	0.06	0.82	0.7	0	0.56	0	0	0	0	0	0	0.08	0	0.014	0.01	0	0	0	0	1393	3600	0	1		1		3	473	209.86231	435.41526	42.1		
17.7	9.15	0.06	0.82	0.7	0	0.56	0	0	0	0	0	0	0.08	0	0.014	0.01	0	0	0	0	1393	3600	0	1		1		3	573	153.964405	410.898635	40.4		
17.7	9.15	0.06	0.82	0.7	0	0.56	0	0	0	0	0	0	0.08	0	0.014	0.01	0	0	0	0	1393	3600	0	1		1		3	673	182.40369	416.782625	36		
17.7	9.15	0.06	0.82	0.7	0	0.56	0	0	0	0	0	0	0.08	0	0.014	0.01	0	0	0	0	1393	3600	0	1		1		3	773	163.771055	400.11132	36.9		
17.7	9.15	0.06	0.82	0.7	0	0.56	0	0	0	0	0	0	0.08	0	0.014	0.01	0	0	0	0	1393	3600	0	1		1		3	873	143.17709	357.942725	38.8		
17.7	9.15	0.06	0.82	0.7	0	0.56	0	0	0	0	0	0	0.08	0	0.014	0.01	0	0	0	0	1393	3600	0	1		1		3	973	147.09975	276.54753	43.7		
17.7	9.15	0.06	0.82	0.7	0	0.56	0	0	0	0	0	0	0.08	0	0.016	0.01	0	0	0	0	1323	3600	0	1		1		3	293	228.494945	569.766365	56.2		
17.7	9.15	0.06	0.82	0.7	0	0.56	0	0	0	0	0	0	0.08	0	0.016	0.01	0	0	0	0	1323	3600	0	1		1		3	373	228.494945	491.313165	51.7		
17.7	9.15	0.06	0.82	0.7	0	0.56	0	0	0	0	0	0	0.08	0	0.016	0.01	0	0	0	0	1323	3600	0	1		1		3	473	206.920315	432.473265	42.7		
17.7	9.15	0.06	0.82	0.7	0	0.56	0	0	0	0	0	0	0.08	0	0.016	0.01	0	0	0	0	1323	3600	0	1		1		3	573	147.09975	408.937305	41.4		
17.7	9.15	0.06	0.82	0.7	0	0.56	0	0	0	0	0	0	0.08	0	0.016	0.01	0	0	0	0	1323	3600	0	1		1		3	673	194.17167	405.99531	36.5		
17.7	9.15	0.06	0.82	0.7	0	0.56	0	0	0	0	0	0	0.08	0	0.016	0.01	0	0	0	0	1323	3600	0	1		1		3	773	172.59704	392.266	32.6		
17.7	9.15	0.06	0.82	0.7	0	0.56	0	0	0	0	0	0	0.08	0	0.016	0.01	0	0	0	0	1323	3600	0	1		1		3	873	123.56379	354.020065	37.7		
17.7	9.15	0.06	0.82	0.7	0	0.56	0	0	0	0	0	0	0.08	0	0.016	0.01	0	0	0	0	1323	3600	0	1		1		3	973	128.467115	273.605535	46.6		
18.3	9.5	0.06	0.86	0.68	0	0.46	0	0	0	0	0	0	0.06	0	0.021	0.02	0	0	0	0	1393	3600	0	1		1		5	293	177.500365	545.24974	56.8		
18.3	9.5	0.06	0.86	0.68	0	0.46	0	0	0	0	0	0	0.06	0	0.021	0.02	0	0	0	0	1393	3600	0	1		1		5	373	139.25443	458.95122	51.6		
18.3	9.5	0.06	0.86	0.68	0	0.46	0	0	0	0	0	0	0.06	0	0.021	0.02	0	0	0	0	1393	3600	0	1		1		5	473	142.196425	415.80196	39.4		
18.3	9.5	0.06	0.86	0.68	0	0.46	0	0	0	0	0	0	0.06	0	0.021	0.02	0	0	0	0	1393	3600	0	1		1		5	573	114.737805	403.053315	35.6		
18.3	9.5	0.06	0.86	0.68	0	0.46	0	0	0	0	0	0	0.06	0	0.021	0.02	0	0	0	0	1393	3600	0	1		1		5	673	114.737805	405.014645	37.1		
18.3	9.5	0.06	0.86	0.68	0	0.46	0	0	0	0	0	0	0.06	0	0.021	0.02	0	0	0	0	1393	3600	0	1		1		5	773	101.98916	397.169325	36.5		
18.3	9.5	0.06	0.86	0.68	0	0.46	0	0	0	0	0	0	0.06	0	0.021	0.02	0	0	0	0	1393	3600	0	1		1		5	873	99.047165	350.097405	39.9		
18.3	9.5	0.06	0.86	0.68	0	0.46	0	0	0	0	0	0	0.06	0	0.021	0.02	0	0	0	0	1393	3600	0	1		1		5	973	104.931155	266.74088	44.4		
18.2	9.5	0.05	0.88	0.75	0	0.46	0	0	0	0	0	0	0.08	0	0.021	0.01	0	0	0	0	1393	3600	0	1		1		5	293	233.39827	557.998385	51.7		
18.2	9.5	0.05	0.88	0.75	0	0.46	0	0	0	0	0	0	0.08	0	0.021	0.01	0	0	0	0	1393	3600	0	1		1		5	373	172.59704	462.87388	45		
18.2	9.5	0.05	0.88	0.75	0	0.46	0	0	0	0	0	0	0.08	0	0.021	0.01	0	0	0	0	1393	3600	0	1		1		5	473	188.28768	423.64728	37.1		
18.2	9.5	0.05	0.88	0.75	0	0.46	0	0	0	0	0	0	0.08	0	0.021	0.01	0	0	0	0	1393	3600	0	1		1		5	573	126.505785	400.11132	34.8		
18.2	9.5	0.05	0.88	0.75	0	0.46	0	0	0	0	0	0	0.08	0	0.021	0.01	0	0	0	0	1393	3600	0	1		1		5	673	123.56379	405.014645	35.4		
18.2	9.5	0.05	0.88	0.75	0	0.46	0	0	0	0	0	0	0.08	0	0.021	0.01	0	0	0	0	1393	3600	0	1		1		5	773	104.931155	395.207995	32		
18.2	9.5	0.05	0.88	0.75	0	0.46	0	0	0	0	0	0	0.08	0	0.021	0.01	0	0	0	0	1393	3600	0	1		1		5	873	117.6798	350.097405	37.1		
18.2	9.5	0.05	0.88	0.75	0	0.46	0	0	0	0	0	0	0.08	0	0.021	0.01	0	0	0	0	1393	3600	0	1		1		5	973	100.02783	265.760215			
17.52	11.9	0	1.71	0.51	0	0.29	0	0	0	0	0	0	0.06	0	0.022	0.016	0	0	0	0	1393	1500	0	1				1	293	158.86773	532.501095	56		
17.52	11.9	0	1.71	0.51	0	0.29	0	0	0	0	0	0	0.06	0	0.022	0.016	0	0	0	0	1393	1500	0	1				1	573	110.815145	440.318585	41		
17.52	11.9	0	1.71	0.51	0	0.29	0	0	0	0	0	0	0.06	0	0.022	0.016	0	0	0	0	1393	1500	0	1				1	673	101.98916	429.53127	40		
17.52	11.9	0	1.71	0.51	0	0.29	0	0	0	0	0	0	0.06	0	0.022	0.016	0	0	0	0	1393	1500	0	1				1	773	88.25985	419.72462	38		
17.52	11.9	0	1.71	0.51	0	0.29	0	0	0	0	0	0	0.06	0	0.022	0.016	0	0	0	0	1393	1500	0	1				1	823	88.25985	395.207995	37		
17.52	11.9	0	1.71	0.51	0	0.29	0	0	0	0	0	0	0.06	0	0.022	0.016	0	0	0	0	1393	1500	0	1				1	873	86.29852	389.324005	37		
17.52	11.9	0	1.71	0.51	0	0.29	0	0	0	0	0	0	0.06	0	0.022	0.016	0	0	0	0	1393	1500	0	1				1	923	91.201845	355.00073	37		
17.61	11.77	0	1.68	0.57	0	0.41	0	0	0	0	0	0	0.06	0	0.023	0.016	0	0	0	0	1323	1500	0	1				1	293	191.229675	547.21107	57		
17.61	11.77	0	1.68	0.57	0	0.41	0	0	0	0	0	0	0.06	0	0.023	0.016	0	0	0	0	1323	1500	0	1				1	573	123.56379	434.434595	40		
17.61	11.77	0	1.68	0.57	0	0.41	0	0	0	0	0	0	0.06	0	0.023	0.016	0	0	0	0	1323	1500	0	1				1	673	121.60246	434.434595	39		
17.61	11.77	0	1.68	0.57	0	0.41	0	0	0	0	0	0	0.06	0	0.023	0.016	0	0	0	0	1323	1500	0	1				1	773	112.776475	411.8793	38		
17.61	11.77	0	1.68	0.57	0	0.41	0	0	0	0	0	0	0.06	0	0.023	0.016	0	0	0	0	1323	1500	0	1				1	823	112.776475	394.22733	37		
17.61	11.77	0	1.68	0.57	0	0.41	0	0	0	0	0	0	0.06	0	0.023	0.016	0	0	0	0	1323	1500	0	1				1	873	107.87315	373.633365	38		
17.61	11.77	0	1.68	0.57	0	0.41	0	0	0	0	0	0	0.06	0	0.023	0.016	0	0	0	0	1323	1500	0	1				1	923	101.98916	335.38743	38		
18	11.6	0	1.66	0.55	0	0.25	0	0	0	0	0	0	0.05	0	0.022	0.013	0	0	0	0	1323	1500	0	1				1	293	208.881645	560.94038	53		
18	11.6	0	1.66	0.55	0	0.25	0	0	0	0	0	0	0.05	0	0.022	0.013	0	0	0	0	1323	1500	0	1				1	573	150.041745	438.357255	39		
18	11.6	0	1.66	0.55	0	0.25	0	0	0	0	0	0	0.05	0	0.022	0.013	0	0	0	0	1323	1500	0	1				1	673	142.196425	440.318585	39		
18	11.6	0	1.66	0.55	0	0.25	0	0	0	0	0	0	0.05	0	0.022	0.013	0	0	0	0	1323	1500	0	1				1	773	128.467115	413.84063	37		
18	11.6	0	1.66	0.55	0	0.25	0	0	0	0	0	0	0.05	0	0.022	0.013	0	0	0	0	1323	1500	0	1				1	823	131.40911	401.091985	36		
18	11.6	0	1.66	0.55	0	0.25	0	0	0	0	0	0	0.05	0	0.022	0.013	0	0	0	0	1323	1500	0	1				1	873	120.621795	376.57536	35		
18	11.6	0	1.66	0.55	0	0.25	0	0	0	0	0	0	0.05	0	0.022	0.013	0	0	0	0	1323	1500	0	1				1	923	125.52512	341.27142	36		
18	11.2	0	1.53	0.7	0	0.54	0	0	0	0	0	0	0.06	0	0.023	0.019	0	0	0	0	1323	0	0	1				1	293	202.01699	561.921045	53		
18	11.2	0	1.53	0.7	0	0.54	0	0	0	0	0	0	0.06	0	0.023	0.019	0	0	0	0	1323	0	0	1				1	523	158.86773	429.53127	44		
18	11.2	0	1.53	0.7	0	0.54	0	0	0	0	0	0	0.06	0	0.023	0.019	0	0	0	0	1323	0	0	1				1	573	151.02241	419.72462	40		
18	11.2	0	1.53	0.7	0	0.54	0	0	0	0	0	0	0.06	0	0.023	0.019	0	0	0	0	1323	0	0	1				1	673	145.13842	416.782625	39		
18	11.2	0	1.53	0.7	0	0.54	0	0	0	0	0	0	0.06	0	0.023	0.019	0	0	0	0	1323	0	0	1				1	773	147.09975	405.014645	35		
18	11.2	0	1.53	0.7	0	0.54	0	0	0	0	0	0	0.06	0	0.023	0.019	0	0	0	0	1323	0	0	1				1	823	143.17709	389.324005	29		
18	11.2	0	1.53	0.7	0	0.54	0	0	0	0	0	0	0.06	0	0.023	0.019	0	0	0	0	1323	0	0	1				1	873	134.351105	375.594695	36		
18	11.2	0	1.53	0.7	0	0.54	0	0	0	0	0	0	0.06	0	0.023	0.019	0	0	0	0	1323	0	0	1				1	923	129.44778	336.368095	40		
17.5	11.2	0	1.53	0.54	0	0.46	0	0	0	0	0	0	0.06	0	0.024	0.014	0	0	0	0	1323	0	0	1				1	293	199.074995	550.153065	52		
17.5	11.2	0	1.53	0.54	0	0.46	0	0	0	0	0	0	0.06	0	0.024	0.014	0	0	0	0	1323	0	0	1				1	523	157.887065	424.627945	39		
17.5	11.2	0	1.53	0.54	0	0.46	0	0	0	0	0	0	0.06	0	0.024	0.014	0	0	0	0	1323	0	0	1				1	573	153.964405	411.8793	36		
17.5	11.2	0	1.53	0.54	0	0.46	0	0	0	0	0	0	0.06	0	0.024	0.014	0	0	0	0	1323	0	0	1				1	673	142.196425	405.99531	36		
17.5	11.2	0	1.53	0.54	0	0.46	0	0	0	0	0	0	0.06	0	0.024	0.014	0	0	0	0	1323	0	0	1				1	773	134.351105	395.207995	35		
17.5	11.2	0	1.53	0.54	0	0.46	0	0	0	0	0	0	0.06	0	0.024	0.014	0	0	0	0	1323	0	0	1				1	823	139.25443	378.53669	33		
17.5	11.2	0	1.53	0.54	0	0.46	0	0	0	0	0	0	0.06	0	0.024	0.014	0	0	0	0	1323	0	0	1				1	873	136.312435	359.904055	35		
17.5	11.2	0	1.53	0.54	0	0.46	0	0	0	0	0	0	0.06	0	0.024	0.014	0	0	0	0	1323	0	0	1				1	923	132.389775	327.54211	42		
17.72	9.52	0.75	1.44	0.38	0	0.31	0	0	0	0	0	0	0.05	0	0.023	0.025	0	0	0	0	1373	1800				1		1	293	185.345685	558.97905	62		
17.72	9.52	0.75	1.44	0.38	0	0.31	0	0	0	0	0	0	0.05	0	0.023	0.025	0	0	0	0	1373	1800				1		1	373	152.98374	489.351835	50.7		
17.72	9.52	0.75	1.44	0.38	0	0.31	0	0	0	0	0	0	0.05	0	0.023	0.025	0	0	0	0	1373	1800				1		1	473	145.13842	435.41526	45.3		
17.72	9.52	0.75	1.44	0.38	0	0.31	0	0	0	0	0	0	0.05	0	0.023	0.025	0	0	0	0	1373	1800				1		1	573	128.467115	407.95664	40.1		
17.72	9.52	0.75	1.44	0.38	0	0.31	0	0	0	0	0	0	0.05	0	0.023	0.025	0	0	0	0	1373	1800				1		1	623	128.467115	427.56994	38		
17.72	9.52	0.75	1.44	0.38	0	0.31	0	0	0	0	0	0	0.05	0	0.023	0.025	0	0	0	0	1373	1800				1		1	673	118.660465	407.95664	38.8		
17.72	9.52	0.75	1.44	0.38	0	0.31	0	0	0	0	0	0	0.05	0	0.023	0.025	0	0	0	0	1373	1800				1		1	773	114.737805	395.207995	36.6		
17.72	9.52	0.75	1.44	0.38	0	0.31	0	0	0	0	0	0	0.05	0	0.023	0.025	0	0	0	0	1373	1800				1		1	873	109.83448	364.80738	37.8		
17.72	9.52	0.75	1.44	0.38	0	0.31	0	0	0	0	0	0	0.05	0	0.023	0.025	0	0	0	0	1373	1800				1		1	973	110.815145	292.23817	34.7		
17.72	9.52	0.75	1.44	0.38	0	0.44	0	0	0	0	0	0	0.045	0	0.033	0.025	0	0	0	0	1293	0				1		2	293	292.23817	593.302325	54.1		
17.72	9.52	0.75	1.44	0.38	0	0.44	0	0	0	0	0	0	0.045	0	0.033	0.025	0	0	0	0	1293	0				1		2	373	317.73546	523.67511	39.6		
17.72	9.52	0.75	1.44	0.38	0	0.44	0	0	0	0	0	0	0.045	0	0.033	0.025	0	0	0	0	1293	0				1		2	473	242.224255	464.83521	37.1		
17.72	9.52	0.75	1.44	0.38	0	0.44	0	0	0	0	0	0	0.045	0	0.033	0.025	0	0	0	0	1293	0				1		2	573	227.51428	426.589275	32.1		
17.72	9.52	0.75	1.44	0.38	0	0.44	0	0	0	0	0	0	0.045	0	0.033	0.025	0	0	0	0	1293	0				1		2	673	262.81822	415.80196	28		
17.72	9.52	0.75	1.44	0.38	0	0.44	0	0	0	0	0	0	0.045	0	0.033	0.025	0	0	0	0	1293	0				1		2	773	193.191005	395.207995	29.6		
17.72	9.52	0.75	1.44	0.38	0	0.44	0	0	0	0	0	0	0.045	0	0.033	0.025	0	0	0	0	1293	0				1		2	823	212.804305	383.440015	30.1		
17.72	9.52	0.75	1.44	0.38	0	0.44	0	0	0	0	0	0	0.045	0	0.033	0.025	0	0	0	0	1293	0				1		2	873	193.191005	367.749375	33.6		
17.72	9.52	0.75	1.44	0.38	0	0.44	0	0	0	0	0	0	0.045	0	0.033	0.025	0	0	0	0	1293	0				1		2	973	182.40369	300.08349	39.7		
17.86	9.57	0.32	1.55	0.32	0	0.44	0	0	0	0	0	0	0.05	0	0.033	0.021	0	0	0	0	1279	120				1		2	293	330.484105	596.24432	51.1		
17.86	9.57	0.32	1.55	0.32	0	0.44	0	0	0	0	0	0	0.05	0	0.033	0.021	0	0	0	0	1279	120				1		2	373	301.064155	518.771785	46.9		
17.86	9.57	0.32	1.55	0.32	0	0.44	0	0	0	0	0	0	0.05	0	0.033	0.021	0	0	0	0	1279	120				1		2	473	281.450855	456.98989	35.7		
17.86	9.57	0.32	1.55	0.32	0	0.44	0	0	0	0	0	0	0.05	0	0.033	0.021	0	0	0	0	1279	120				1		2	573	265.760215	432.473265	30.6		
17.86	9.57	0.32	1.55	0.32	0	0.44	0	0	0	0	0	0	0.05	0	0.033	0.021	0	0	0	0	1279	120				1		2	673	279.489525	427.56994	18.3		
17.86	9.57	0.32	1.55	0.32	0	0.44	0	0	0	0	0	0	0.05	0	0.033	0.021	0	0	0	0	1279	120				1		2	773	247.12758	403.053315	29.8		
17.86	9.57	0.32	1.55	0.32	0	0.44	0	0	0	0	0	0	0.05	0	0.033	0.021	0	0	0	0	1279	120				1		2	873	242.224255	352.058735	31		
17.86	9.57	0.32	1.55	0.32	0	0.44	0	0	0	0	0	0	0.05	0	0.033	0.021	0	0	0	0	1279	120				1		2	973	219.66896	293.218835	32.8		
17.86	9.57	0.32	1.55	0.32	0	0.45	0	0	0	0	0	0	0.05	0	0.022	0.021	0	0	0	0	1383	360				1		2	293	209.86231	571.727695	45.1		
17.86	9.57	0.32	1.55	0.32	0	0.45	0	0	0	0	0	0	0.05	0	0.022	0.021	0	0	0	0	1383	360				1		2	373	193.191005	507.003805	46.9		
17.86	9.57	0.32	1.55	0.32	0	0.45	0	0	0	0	0	0	0.05	0	0.022	0.021	0	0	0	0	1383	360				1		2	473	179.461695	445.22191	39.6		
17.86	9.57	0.32	1.55	0.32	0	0.45	0	0	0	0	0	0	0.05	0	0.022	0.021	0	0	0	0	1383	360				1		2	523	152.98374	429.53127	38.4		
17.86	9.57	0.32	1.55	0.32	0	0.45	0	0	0	0	0	0	0.05	0	0.022	0.021	0	0	0	0	1383	360				1		2	573	147.09975	430.511935	41.3		
17.86	9.57	0.32	1.55	0.32	0	0.45	0	0	0	0	0	0	0.05	0	0.022	0.021	0	0	0	0	1383	360				1		2	673	139.25443	437.37659	37.1		
17.86	9.57	0.32	1.55	0.32	0	0.45	0	0	0	0	0	0	0.05	0	0.022	0.021	0	0	0	0	1383	360				1		2	773	137.2931	411.8793	27.8		
17.86	9.57	0.32	1.55	0.32	0	0.45	0	0	0	0	0	0	0.05	0	0.022	0.021	0	0	0	0	1383	360				1		2	873	143.17709	373.633365	24.4		
17.86	9.57	0.32	1.55	0.32	0	0.45	0	0	0	0	0	0	0.05	0	0.022	0.021	0	0	0	0	1383	360				1		2	973	131.40911	260.85689	45.5		
17.5	12.05	0	1.58	0.53	0	0.45	0	0	0	0	0	0	0.05	0	0.022	0.017	0	0	0	0	1323	3600	0	1		2		1	293	194.17167	535.44309	62.8		
17.5	12.05	0	1.58	0.53	0	0.45	0	0	0	0	0	0	0.05	0	0.022	0.017	0	0	0	0	1323	3600	0	1		2		1	373	163.771055	470.7192	50.5		
17.5	12.05	0	1.58	0.53	0	0.45	0	0	0	0	0	0	0.05	0	0.022	0.017	0	0	0	0	1323	3600	0	1		2		1	473	157.887065	426.589275	46.2		
17.5	12.05	0	1.58	0.53	0	0.45	0	0	0	0	0	0	0.05	0	0.022	0.017	0	0	0	0	1323	3600	0	1		2		1	573	136.312435	408.937305	40.4		
17.5	12.05	0	1.58	0.53	0	0.45	0	0	0	0	0	0	0.05	0	0.022	0.017	0	0	0	0	1323	3600	0	1		2		1	673	142.196425	413.84063	39.6		
17.5	12.05	0	1.58	0.53	0	0.45	0	0	0	0	0	0	0.05	0	0.022	0.017	0	0	0	0	1323	3600	0	1		2		1	773	117.6798	392.266	37.8		
17.5	12.05	0	1.58	0.53	0	0.45	0	0	0	0	0	0	0.05	0	0.022	0.017	0	0	0	0	1323	3600	0	1		2		1	873	114.737805	368.73004	41.1		
17.5	12.05	0	1.58	0.53	0	0.45	0	0	0	0	0	0	0.05	0	0.022	0.017	0	0	0	0	1323	3600	0	1		2		1	973	120.621795	260.85689	66		
17.5	12.05	0	1.58	0.53	0	0.41	0	0	0	0	0	0	0.05	0	0.021	0.017	0	0	0	0	1393	3600	0	1				1	293	179.461695	517.79112	68		
17.5	12.05	0	1.58	0.53	0	0.41	0	0	0	0	0	0	0.05	0	0.021	0.017	0	0	0	0	1393	3600	0	1				1	373	151.02241	452.086565	55		
17.5	12.05	0	1.58	0.53	0	0.41	0	0	0	0	0	0	0.05	0	0.021	0.017	0	0	0	0	1393	3600	0	1				1	473	134.351105	416.782625	48		
17.5	12.05	0	1.58	0.53	0	0.41	0	0	0	0	0	0	0.05	0	0.021	0.017	0	0	0	0	1393	3600	0	1				1	573	121.60246	407.95664	42		
17.5	12.05	0	1.58	0.53	0	0.41	0	0	0	0	0	0	0.05	0	0.021	0.017	0	0	0	0	1393	3600	0	1				1	673	109.83448	408.937305	41		
17.5	12.05	0	1.58	0.53	0	0.41	0	0	0	0	0	0	0.05	0	0.021	0.017	0	0	0	0	1393	3600	0	1				1	773	100.02783	405.014645	41		
17.5	12.05	0	1.58	0.53	0	0.41	0	0	0	0	0	0	0.05	0	0.021	0.017	0	0	0	0	1393	3600	0	1				1	873	96.10517	379.517355	39.6		
17.5	12.05	0	1.58	0.53	0	0.41	0	0	0	0	0	0	0.05	0	0.021	0.017	0	0	0	0	1393	3600	0	1				1	973	97.085835	304.00615	59.4		
18.3	9.26	0	1.55	0.61	0	0.4	0	0	0	0	0	0	0.05	0	0.024	0.024	0	0	0	0	1293	300	0	1		2		3	293	228.494945	593.302325	30.7		
18.3	9.26	0	1.55	0.61	0	0.4	0	0	0	0	0	0	0.05	0	0.024	0.024	0	0	0	0	1293	300	0	1		2		3	923	145.13842	301.064155	47		
18.3	9.26	0	1.55	0.61	0	0.45	0	0	0	0	0	0	0.05	0	0.024	0.024	0	0	0	0	1293	1800	0	1		2		3	293	215.7463	584.47634	30.2		
18.3	9.26	0	1.55	0.61	0	0.45	0	0	0	0	0	0	0.05	0	0.024	0.024	0	0	0	0	1293	1800	0	1		2		3	923	129.44778	529.5591	45.5		
18.3	9.26	0	1.55	0.61	0	0.45	0	0	0	0	0	0	0.05	0	0.024	0.024	0	0	0	0	1293	3600	0	1		2		3	293	214.765635	580.55368	31		
18.3	9.26	0	1.55	0.61	0	0.45	0	0	0	0	0	0	0.05	0	0.024	0.024	0	0	0	0	1293	3600	0	1		2		3	923	134.351105	528.578435	37.7		
18.3	9.26	0	1.55	0.61	0	0.45	0	0	0	0	0	0	0.05	0	0.024	0.024	0	0	0	0	1373	300	0	1		2		3	293	202.01699	580.55368	31.8		
18.3	9.26	0	1.55	0.61	0	0.45	0	0	0	0	0	0	0.05	0	0.024	0.024	0	0	0	0	1373	300	0	1		2		3	923	120.621795	553.09506	33.4		
18.3	9.26	0	1.55	0.61	0	0.45	0	0	0	0	0	0	0.05	0	0.024	0.024	0	0	0	0	1373	1800	0	1		2		3	293	185.345685	568.7857	33.5		
18.3	9.26	0	1.55	0.61	0	0.45	0	0	0	0	0	0	0.05	0	0.024	0.024	0	0	0	0	1373	1800	0	1		2		3	923	107.87315	589.379665	39.4		
18.3	9.26	0	1.55	0.61	0	0.45	0	0	0	0	0	0	0.05	0	0.022	0.024	0	0	0	0	1373	3600	0	1		2		3	293	172.59704	560.94038	33.1		
18.3	9.26	0	1.55	0.61	0	0.45	0	0	0	0	0	0	0.05	0	0.022	0.024	0	0	0	0	1373	3600	0	1		2		3	923	101.98916	610.954295	40		
18.04	9.4	0	1.43	0.45	0	0.32	0	0	0	0	0	0	0.05	0	0.022	0.02	0	0	0	0	1293	300	0	1		2		3	293	219.66896	590.36033	30.4		
18.04	9.4	0	1.43	0.45	0	0.32	0	0	0	0	0	0	0.05	0	0.022	0.02	0	0	0	0	1293	300	0	1		2		3	923	118.660465	549.1724	40.1		
18.04	9.4	0	1.43	0.45	0	0.32	0	0	0	0	0	0	0.05	0	0.022	0.02	0	0	0	0	1293	1800	0	1		2		3	293	198.09433	579.573015	29.9		
18.04	9.4	0	1.43	0.45	0	0.32	0	0	0	0	0	0	0.05	0	0.022	0.02	0	0	0	0	1293	1800	0	1		2		3	923	106.892485	549.1724	45		
18.04	9.4	0	1.43	0.45	0	0.32	0	0	0	0	0	0	0.05	0	0.022	0.02	0	0	0	0	1293	3600	0	1		2		3	293	198.09433	577.611685	30.6		
18.04	9.4	0	1.43	0.45	0	0.32	0	0	0	0	0	0	0.05	0	0.022	0.02	0	0	0	0	1293	3600	0	1		2		3	923	114.737805	578.59235	46.3		
18.2	10.8	0	1.61	0.71	0	0.37	0	0	0	0	0	0	0.065	0	0.025	0.013	0	0	0	0	1323	0	0	1		2		1	293	220.649625	558.97905	57.2		
17.5	10.9	0	1.5	0.49	0	0.39	0	0	0	0	0	0	0.05	0	0.024	0.021	0	0	0	0	1323	0	0	1		1		1	293	199.074995	551.13373	58.5		
18.1	10.9	0	1.65	0.61	0	0.54	0	0	0	0	0	0	0.05	0	0.022	0.02	0	0	0	0	1323	0	0	1		1		1	293	193.191005	557.998385	58		
18.1	11.4	0	1.44	0.7	0	0.3	0	0	0	0	0	0	0.05	0	0.026	0.017	0	0	0	0	1348	0	1	0		4		1	293	290.27684	588.399	46		
18.1	11.4	0	1.44	0.7	0	0.3	0	0	0	0	0	0	0.05	0	0.026	0.017	0	0	0	0	1348	0	1	0		4		1	573	257.914895	437.37659	30		
18.1	11.4	0	1.44	0.7	0	0.3	0	0	0	0	0	0	0.05	0	0.026	0.017	0	0	0	0	1348	0	1	0		4		1	673	203.97832	429.53127	28		
18.1	11.4	0	1.44	0.7	0	0.3	0	0	0	0	0	0	0.05	0	0.026	0.017	0	0	0	0	1348	0	1	0		4		1	773	204.958985	411.8793	27		
18.1	11.4	0	1.44	0.7	0	0.3	0	0	0	0	0	0	0.05	0	0.026	0.017	0	0	0	0	1348	0	1	0		4		1	873	194.17167	376.57536	28		
18	11.6	0	1.66	0.55	0	0.21	0	0	0	0	0	0	0.05	0	0.023	0.013	0	0	0	0	1393	0	0	1		4		1	293	166.71305	526.617105	60		
18	11.6	0	1.66	0.55	0	0.21	0	0	0	0	0	0	0.05	0	0.023	0.013	0	0	0	0	1393	0	0	1		4		1	573	115.71847	421.68595	44		
18	11.6	0	1.66	0.55	0	0.21	0	0	0	0	0	0	0.05	0	0.023	0.013	0	0	0	0	1393	0	0	1		4		1	673	101.98916	419.72462	42		
18	11.6	0	1.66	0.55	0	0.21	0	0	0	0	0	0	0.05	0	0.023	0.013	0	0	0	0	1393	0	0	1		4		1	773	91.201845	410.898635	41		
18	11.6	0	1.66	0.55	0	0.21	0	0	0	0	0	0	0.05	0	0.023	0.013	0	0	0	0	1393	0	0	1		4		1	823	96.10517	398.14999	39		
18	11.6	0	1.66	0.55	0	0.21	0	0	0	0	0	0	0.05	0	0.023	0.013	0	0	0	0	1393	0	0	1		4		1	873	85.317855	373.633365	38.1		
18	11.6	0	1.66	0.55	0	0.21	0	0	0	0	0	0	0.05	0	0.023	0.013	0	0	0	0	1393	0	0	1		4		1	923	88.25985	339.31009	34.6		
17.4	11.7	0	1.7	0.49	0	0.44	0	0	0	0	0	0	0.055	0	0.019	0.027	0	0	0	0	1323	0	0	1		4		1	293	187.307015	556.037055	51		
17.4	11.7	0	1.7	0.49	0	0.44	0	0	0	0	0	0	0.055	0	0.019	0.027	0	0	0	0	1323	0	0	1		4		1	573	140.235095	407.95664	38		
17.4	11.7	0	1.7	0.49	0	0.44	0	0	0	0	0	0	0.055	0	0.019	0.027	0	0	0	0	1323	0	0	1		4		1	673	131.40911	405.99531	38		
17.4	11.7	0	1.7	0.49	0	0.44	0	0	0	0	0	0	0.055	0	0.019	0.027	0	0	0	0	1323	0	0	1		4		1	773	134.351105	387.362675	36		
17.4	11.7	0	1.7	0.49	0	0.44	0	0	0	0	0	0	0.055	0	0.019	0.027	0	0	0	0	1323	0	0	1		4		1	823	129.44778	379.517355	35		
17.4	11.7	0	1.7	0.49	0	0.44	0	0	0	0	0	0	0.055	0	0.019	0.027	0	0	0	0	1323	0	0	1		4		1	873	121.60246	357.942725	38		
17.4	11.7	0	1.7	0.49	0	0.44	0	0	0	0	0	0	0.055	0	0.019	0.027	0	0	0	0	1323	0	0	1		4		1	923	121.60246	317.73546	40		
17.4	11.7	0	1.7	0.49	0	0.44	0	0	0	0	0	0	0.055	0	0.019	0.027	0	0	0	0	1393	0	0	1		4		1	293	179.461695	539.36575	53		
17.4	11.7	0	1.7	0.49	0	0.44	0	0	0	0	0	0	0.055	0	0.019	0.027	0	0	0	0	1393	0	0	1		4		1	573	132.389775	416.782625	39		
17.4	11.7	0	1.7	0.49	0	0.44	0	0	0	0	0	0	0.055	0	0.019	0.027	0	0	0	0	1393	0	0	1		4		1	673	125.52512	418.743955	38		
17.4	11.7	0	1.7	0.49	0	0.44	0	0	0	0	0	0	0.055	0	0.019	0.027	0	0	0	0	1393	0	0	1		4		1	773	115.71847	413.84063	36		
17.4	11.7	0	1.7	0.49	0	0.44	0	0	0	0	0	0	0.055	0	0.019	0.027	0	0	0	0	1393	0	0	1		4		1	823	112.776475	386.38201	35		
17.4	11.7	0	1.7	0.49	0	0.44	0	0	0	0	0	0	0.055	0	0.019	0.027	0	0	0	0	1393	0	0	1		4		1	873	114.737805	368.73004	37		
17.4	11.7	0	1.7	0.49	0	0.44	0	0	0	0	0	0	0.055	0	0.019	0.027	0	0	0	0	1393	0	0	1		4		1	923	115.71847	330.484105	37		
17.4	11.7	0	1.71	0.48	0	0.26	0	0	0	0	0	0	0.055	0	0.025	0.017	0	0	0	0	1323	0	0	1		4		1	293	220.649625	615.85762	52		
17.4	11.7	0	1.71	0.48	0	0.26	0	0	0	0	0	0	0.055	0	0.025	0.017	0	0	0	0	1323	0	0	1		4		1	573	163.771055	449.14457	39		
17.4	11.7	0	1.71	0.48	0	0.26	0	0	0	0	0	0	0.055	0	0.025	0.017	0	0	0	0	1323	0	0	1		4		1	673	151.02241	448.163905	39		
17.4	11.7	0	1.71	0.48	0	0.26	0	0	0	0	0	0	0.055	0	0.025	0.017	0	0	0	0	1323	0	0	1		4		1	773	136.312435	421.68595	38		
17.4	11.7	0	1.71	0.48	0	0.26	0	0	0	0	0	0	0.055	0	0.025	0.017	0	0	0	0	1323	0	0	1		4		1	823	126.505785	405.99531	36		
17.4	11.7	0	1.71	0.48	0	0.26	0	0	0	0	0	0	0.055	0	0.025	0.017	0	0	0	0	1323	0	0	1		4		1	873	132.389775	381.478685	38		
17.4	11.7	0	1.71	0.48	0	0.26	0	0	0	0	0	0	0.055	0	0.025	0.017	0	0	0	0	1323	0	0	1		4		1	923	121.60246	349.11674	40		
17.4	11.7	0	1.71	0.48	0	0.26	0	0	0	0	0	0	0.055	0	0.025	0.017	0	0	0	0	1393	0	0	1		4		1	293	185.345685	545.24974	58		
17.4	11.7	0	1.71	0.48	0	0.26	0	0	0	0	0	0	0.055	0	0.025	0.017	0	0	0	0	1393	0	0	1		4		1	573	121.60246	438.357255	41		
17.4	11.7	0	1.71	0.48	0	0.26	0	0	0	0	0	0	0.055	0	0.025	0.017	0	0	0	0	1393	0	0	1		4		1	673	112.776475	429.53127	41		
17.4	11.7	0	1.71	0.48	0	0.26	0	0	0	0	0	0	0.055	0	0.025	0.017	0	0	0	0	1393	0	0	1		4		1	773	104.931155	410.898635	40		
17.4	11.7	0	1.71	0.48	0	0.26	0	0	0	0	0	0	0.055	0	0.025	0.017	0	0	0	0	1393	0	0	1		4		1	823	101.98916	408.937305	41		
17.4	11.7	0	1.71	0.48	0	0.26	0	0	0	0	0	0	0.055	0	0.025	0.017	0	0	0	0	1393	0	0	1		4		1	873	103.95049	375.594695	41		
17.4	11.7	0	1.71	0.48	0	0.26	0	0	0	0	0	0	0.055	0	0.025	0.017	0	0	0	0	1393	0	0	1		4		1	923	94.14384	308.909475	41
