Repository: CossX/Ultimate_tensile_strength

# Ultimate_tensile_strength

Модель машинного обучения, которая предсказывает предел прочности на растяжение образцов из разных сплавов в зависимости от следующих признаков:
* химического состав сплава
* вида и температуры закалки
* размера слитка
* формы образца
* температуры испытания

File: 11.txt (part 7 of 7)
Cr	Ni	Mo	Mn	Si	Nb	Ti	Zr	Ta	V	W	Cu	N	C	B	P	S	Co	Al	Sn	Pb	Solution_treatment_temperature	Solution_treatment_time(s)	Water_Quenched_after_s.t.	Air_Quenched_after_s.t.	Grains mm-2	Type of melting	Size of ingot	Product form	Temperature (K)	0.2%proof_stress (M Pa)	UTS (M Pa)	Elongation (%)	Area_reduction (%)	Comments
18	11.9	0	1.58	0.47	0	0.27	0	0	0	0	0	0	0.065	0	0.023	0.011	0	0	0	0	1323	0	0	1		4		1	293	219.66896	586.43767	51		
18	11.9	0	1.58	0.47	0	0.27	0	0	0	0	0	0	0.065	0	0.023	0.011	0	0	0	0	1323	0	0	1		4		1	573	152.98374	449.14457	39		
18	11.9	0	1.58	0.47	0	0.27	0	0	0	0	0	0	0.065	0	0.023	0.011	0	0	0	0	1323	0	0	1		4		1	673	143.17709	456.009225	37		
18	11.9	0	1.58	0.47	0	0.27	0	0	0	0	0	0	0.065	0	0.023	0.011	0	0	0	0	1323	0	0	1		4		1	773	132.389775	432.473265	36		
18	11.9	0	1.58	0.47	0	0.27	0	0	0	0	0	0	0.065	0	0.023	0.011	0	0	0	0	1323	0	0	1		4		1	823	128.467115	410.898635	37		
18	11.9	0	1.58	0.47	0	0.27	0	0	0	0	0	0	0.065	0	0.023	0.011	0	0	0	0	1323	0	0	1		4		1	873	131.40911	390.30467	38		
18	11.9	0	1.58	0.47	0	0.27	0	0	0	0	0	0	0.065	0	0.023	0.011	0	0	0	0	1323	0	0	1		4		1	923	107.87315	346.174745	43		
18	11.9	0	1.58	0.47	0	0.27	0	0	0	0	0	0	0.065	0	0.023	0.011	0	0	0	0	1393	0	0	1		4		1	293	177.500365	560.94038	57		
18	11.9	0	1.58	0.47	0	0.27	0	0	0	0	0	0	0.065	0	0.023	0.011	0	0	0	0	1393	0	0	1		4		1	573	112.776475	445.22191	40		
18	11.9	0	1.58	0.47	0	0.27	0	0	0	0	0	0	0.065	0	0.023	0.011	0	0	0	0	1393	0	0	1		4		1	673	103.95049	445.22191	39		
18	11.9	0	1.58	0.47	0	0.27	0	0	0	0	0	0	0.065	0	0.023	0.011	0	0	0	0	1393	0	0	1		4		1	773	107.87315	423.64728	37		
18	11.9	0	1.58	0.47	0	0.27	0	0	0	0	0	0	0.065	0	0.023	0.011	0	0	0	0	1393	0	0	1		4		1	823	106.892485	413.84063	36		
18	11.9	0	1.58	0.47	0	0.27	0	0	0	0	0	0	0.065	0	0.023	0.011	0	0	0	0	1393	0	0	1		4		1	873	91.201845	386.38201	37		
18	11.9	0	1.58	0.47	0	0.27	0	0	0	0	0	0	0.065	0	0.023	0.011	0	0	0	0	1393	0	0	1		4		1	923	92.18251	352.058735	38		
17.16	11.71	0	1.62	0.6	0	0.47	0	0	0	0	0	0	0.06	0	0.02	0.013	0	0	0	0	1323	0	0	1		4		1	293	204.958985	569.766365	53		
17.16	11.71	0	1.62	0.6	0	0.47	0	0	0	0	0	0	0.06	0	0.02	0.013	0	0	0	0	1323	0	0	1		4		1	573	150.041745	429.53127	40		
17.16	11.71	0	1.62	0.6	0	0.47	0	0	0	0	0	0	0.06	0	0.02	0.013	0	0	0	0	1323	0	0	1		4		1	673	140.235095	435.41526	37		
17.16	11.71	0	1.62	0.6	0	0.47	0	0	0	0	0	0	0.06	0	0.02	0.013	0	0	0	0	1323	0	0	1		4		1	773	128.467115	407.95664	35		
17.16	11.71	0	1.62	0.6	0	0.47	0	0	0	0	0	0	0.06	0	0.02	0.013	0	0	0	0	1323	0	0	1		4		1	823	129.44778	397.169325	35		
17.16	11.71	0	1.62	0.6	0	0.47	0	0	0	0	0	0	0.06	0	0.02	0.013	0	0	0	0	1323	0	0	1		4		1	873	126.505785	381.478685	41		
17.16	11.71	0	1.62	0.6	0	0.47	0	0	0	0	0	0	0.06	0	0.02	0.013	0	0	0	0	1323	0	0	1		4		1	923	131.40911	338.329425	42		
17.16	11.71	0	1.62	0.6	0	0.47	0	0	0	0	0	0	0.06	0	0.02	0.013	0	0	0	0	1393	0	0	1		4		1	293	182.40369	534.462425	61		
17.16	11.71	0	1.62	0.6	0	0.47	0	0	0	0	0	0	0.06	0	0.02	0.013	0	0	0	0	1393	0	0	1		4		1	573	120.621795	423.64728	42		
17.16	11.71	0	1.62	0.6	0	0.47	0	0	0	0	0	0	0.06	0	0.02	0.013	0	0	0	0	1393	0	0	1		4		1	673	121.60246	423.64728	39		
17.16	11.71	0	1.62	0.6	0	0.47	0	0	0	0	0	0	0.06	0	0.02	0.013	0	0	0	0	1393	0	0	1		4		1	773	109.83448	392.266	39		
17.16	11.71	0	1.62	0.6	0	0.47	0	0	0	0	0	0	0.06	0	0.02	0.013	0	0	0	0	1393	0	0	1		4		1	823	110.815145	410.898635	41		
17.16	11.71	0	1.62	0.6	0	0.47	0	0	0	0	0	0	0.06	0	0.02	0.013	0	0	0	0	1393	0	0	1		4		1	873	103.95049	381.478685	41		
17.16	11.71	0	1.62	0.6	0	0.47	0	0	0	0	0	0	0.06	0	0.02	0.013	0	0	0	0	1393	0	0	1		4		1	923	106.892485	346.174745	41		
17.58	11.99	0	1.6	0.57	0	0.38	0	0	0	0	0	0	0.06	0	0.029	0.006	0	0	0	0	1323	0	0	1		4		1	293	217.70763	566.82437	54		
17.58	11.99	0	1.6	0.57	0	0.38	0	0	0	0	0	0	0.06	0	0.029	0.006	0	0	0	0	1323	0	0	1		4		1	573	153.964405	437.37659	40		
17.58	11.99	0	1.6	0.57	0	0.38	0	0	0	0	0	0	0.06	0	0.029	0.006	0	0	0	0	1323	0	0	1		4		1	673	150.041745	451.1059	41		
17.58	11.99	0	1.6	0.57	0	0.38	0	0	0	0	0	0	0.06	0	0.029	0.006	0	0	0	0	1323	0	0	1		4		1	773	143.17709	427.56994	42		
17.58	11.99	0	1.6	0.57	0	0.38	0	0	0	0	0	0	0.06	0	0.029	0.006	0	0	0	0	1323	0	0	1		4		1	823	140.235095	410.898635	40		
17.58	11.99	0	1.6	0.57	0	0.38	0	0	0	0	0	0	0.06	0	0.029	0.006	0	0	0	0	1323	0	0	1		4		1	873	136.312435	386.38201	41		
17.58	11.99	0	1.6	0.57	0	0.38	0	0	0	0	0	0	0.06	0	0.029	0.006	0	0	0	0	1323	0	0	1		4		1	923	128.467115	338.329425	40		
17.58	11.99	0	1.6	0.57	0	0.38	0	0	0	0	0	0	0.06	0	0.029	0.006	0	0	0	0	1393	0	0	1		4		1	293	217.70763	566.82437	54		
17.58	11.99	0	1.6	0.57	0	0.38	0	0	0	0	0	0	0.06	0	0.029	0.006	0	0	0	0	1393	0	0	1		4		1	573	153.964405	437.37659	40		
17.58	11.99	0	1.6	0.57	0	0.38	0	0	0	0	0	0	0.06	0	0.029	0.006	0	0	0	0	1393	0	0	1		4		1	673	150.041745	451.1059	41		
17.58	11.99	0	1.6	0.57	0	0.38	0	0	0	0	0	0	0.06	0	0.029	0.006	0	0	0	0	1393	0	0	1		4		1	773	143.17709	427.56994	42		
17.58	11.99	0	1.6	0.57	0	0.38	0	0	0	0	0	0	0.06	0	0.029	0.006	0	0	0	0	1393	0	0	1		4		1	823	140.235095	410.898635	40		
17.58	11.99	0	1.6	0.57	0	0.38	0	0	0	0	0	0	0.06	0	0.029	0.006	0	0	0	0	1393	0	0	1		4		1	873	136.312435	386.38201	41		
17.58	11.99	0	1.6	0.57	0	0.38	0	0	0	0	0	0	0.06	0	0.029	0.006	0	0	0	0	1393	0	0	1		4		1	923	128.467115	338.329425	40		
17.69	11.47	0	1.44	0.38	0	0.39	0	0	0	0	0	0	0.055	0	0.026	0.016	0	0	0	0	1323	0	0	1		4		1	293	180.44236	537.40442	52		
17.69	11.47	0	1.44	0.38	0	0.39	0	0	0	0	0	0	0.055	0	0.026	0.016	0	0	0	0	1323	0	0	1		4		1	573	131.40911	407.95664	37		
17.69	11.47	0	1.44	0.38	0	0.39	0	0	0	0	0	0	0.055	0	0.026	0.016	0	0	0	0	1323	0	0	1		4		1	673	125.52512	411.8793	37		
17.69	11.47	0	1.44	0.38	0	0.39	0	0	0	0	0	0	0.055	0	0.026	0.016	0	0	0	0	1323	0	0	1		4		1	773	117.6798	389.324005	36		
17.69	11.47	0	1.44	0.38	0	0.39	0	0	0	0	0	0	0.055	0	0.026	0.016	0	0	0	0	1323	0	0	1		4		1	823	115.71847	384.42068	39		
17.69	11.47	0	1.44	0.38	0	0.39	0	0	0	0	0	0	0.055	0	0.026	0.016	0	0	0	0	1323	0	0	1		4		1	873	114.737805	359.904055	38		
17.69	11.47	0	1.44	0.38	0	0.39	0	0	0	0	0	0	0.055	0	0.026	0.016	0	0	0	0	1323	0	0	1		4		1	923	110.815145	328.522775	41		
17.69	11.47	0	1.44	0.38	0	0.39	0	0	0	0	0	0	0.055	0	0.026	0.016	0	0	0	0	1393	0	0	1		4		1	293	163.771055	542.307745	62		
17.69	11.47	0	1.44	0.38	0	0.39	0	0	0	0	0	0	0.055	0	0.026	0.016	0	0	0	0	1393	0	0	1		4		1	573	94.14384	398.14999	42		
17.69	11.47	0	1.44	0.38	0	0.39	0	0	0	0	0	0	0.055	0	0.026	0.016	0	0	0	0	1393	0	0	1		4		1	673	83.356525	376.57536	41		
17.69	11.47	0	1.44	0.38	0	0.39	0	0	0	0	0	0	0.055	0	0.026	0.016	0	0	0	0	1393	0	0	1		4		1	773	83.356525	384.42068	40		
17.69	11.47	0	1.44	0.38	0	0.39	0	0	0	0	0	0	0.055	0	0.026	0.016	0	0	0	0	1393	0	0	1		4		1	823	78.4532	349.11674	42		
17.69	11.47	0	1.44	0.38	0	0.39	0	0	0	0	0	0	0.055	0	0.026	0.016	0	0	0	0	1393	0	0	1		4		1	873	77.472535	349.11674	40		
17.69	11.47	0	1.44	0.38	0	0.39	0	0	0	0	0	0	0.055	0	0.026	0.016	0	0	0	0	1393	0	0	1		4		1	923	81.395195	328.522775	43		
17.61	11.77	0	1.68	0.57	0	0.25	0	0	0	0	0	0	0.06	0	0.022	0.016	0	0	0	0	1393	0	0	1		4		1	293	163.771055	532.501095	62		
17.61	11.77	0	1.68	0.57	0	0.25	0	0	0	0	0	0	0.06	0	0.022	0.016	0	0	0	0	1393	0	0	1		4		1	573	106.892485	421.68595	45		
17.61	11.77	0	1.68	0.57	0	0.25	0	0	0	0	0	0	0.06	0	0.022	0.016	0	0	0	0	1393	0	0	1		4		1	673	97.085835	424.627945	42		
17.61	11.77	0	1.68	0.57	0	0.25	0	0	0	0	0	0	0.06	0	0.022	0.016	0	0	0	0	1393	0	0	1		4		1	773	88.25985	401.091985	41		
17.61	11.77	0	1.68	0.57	0	0.25	0	0	0	0	0	0	0.06	0	0.022	0.016	0	0	0	0	1393	0	0	1		4		1	823	88.25985	387.362675	42		
17.61	11.77	0	1.68	0.57	0	0.25	0	0	0	0	0	0	0.06	0	0.022	0.016	0	0	0	0	1393	0	0	1		4		1	873	83.356525	361.865385	41		
17.61	11.77	0	1.68	0.57	0	0.25	0	0	0	0	0	0	0.06	0	0.022	0.016	0	0	0	0	1393	0	0	1		4		1	923	83.356525	328.522775	42		
17.6	11.67	0	1.72	0.55	0	0.44	0	0	0	0	0	0	0.06	0	0.021	0.017	0	0	0	0	1323	0	0	1		4		1	293	199.074995	572.70836	54		
17.6	11.67	0	1.72	0.55	0	0.44	0	0	0	0	0	0	0.06	0	0.021	0.017	0	0	0	0	1323	0	0	1		4		1	573	157.887065	438.357255	35		
17.6	11.67	0	1.72	0.55	0	0.44	0	0	0	0	0	0	0.06	0	0.021	0.017	0	0	0	0	1323	0	0	1		4		1	673	151.02241	437.37659	37		
17.6	11.67	0	1.72	0.55	0	0.44	0	0	0	0	0	0	0.06	0	0.021	0.017	0	0	0	0	1323	0	0	1		4		1	773	137.2931	416.782625	38		
17.6	11.67	0	1.72	0.55	0	0.44	0	0	0	0	0	0	0.06	0	0.021	0.017	0	0	0	0	1323	0	0	1		4		1	823	128.467115	405.99531	37		
17.6	11.67	0	1.72	0.55	0	0.44	0	0	0	0	0	0	0.06	0	0.021	0.017	0	0	0	0	1323	0	0	1		4		1	873	123.56379	375.594695	37		
17.6	11.67	0	1.72	0.55	0	0.44	0	0	0	0	0	0	0.06	0	0.021	0.017	0	0	0	0	1323	0	0	1		4		1	923	123.56379	336.368095	41		
17.6	11.67	0	1.72	0.55	0	0.44	0	0	0	0	0	0	0.06	0	0.021	0.017	0	0	0	0	1393	0	0	1		4		1	293	169.655045	542.307745	57		
17.6	11.67	0	1.72	0.55	0	0.44	0	0	0	0	0	0	0.06	0	0.021	0.017	0	0	0	0	1393	0	0	1		4		1	573	115.71847	437.37659	39		
17.6	11.67	0	1.72	0.55	0	0.44	0	0	0	0	0	0	0.06	0	0.021	0.017	0	0	0	0	1393	0	0	1		4		1	673	99.047165	446.202575	41		
17.6	11.67	0	1.72	0.55	0	0.44	0	0	0	0	0	0	0.06	0	0.021	0.017	0	0	0	0	1393	0	0	1		4		1	773	96.10517	421.68595	38		
17.6	11.67	0	1.72	0.55	0	0.44	0	0	0	0	0	0	0.06	0	0.021	0.017	0	0	0	0	1393	0	0	1		4		1	823	91.201845	410.898635	38		
17.6	11.67	0	1.72	0.55	0	0.44	0	0	0	0	0	0	0.06	0	0.021	0.017	0	0	0	0	1393	0	0	1		4		1	873	91.201845	394.22733	38		
17.6	11.67	0	1.72	0.55	0	0.44	0	0	0	0	0	0	0.06	0	0.021	0.017	0	0	0	0	1393	0	0	1		4		1	923	96.10517	361.865385	35		
17.53	11.9	0	1.71	0.51	0	0.41	0	0	0	0	0	0	0.06	0	0.021	0.016	0	0	0	0	1323	0	0	1		4		1	293	217.70763	577.611685	50		
17.53	11.9	0	1.71	0.51	0	0.41	0	0	0	0	0	0	0.06	0	0.021	0.016	0	0	0	0	1323	0	0	1		4		1	573	155.925735	438.357255	36		
17.53	11.9	0	1.71	0.51	0	0.41	0	0	0	0	0	0	0.06	0	0.021	0.016	0	0	0	0	1323	0	0	1		4		1	673	151.02241	443.26058	37		
17.53	11.9	0	1.71	0.51	0	0.41	0	0	0	0	0	0	0.06	0	0.021	0.016	0	0	0	0	1323	0	0	1		4		1	773	137.2931	415.80196	35		
17.53	11.9	0	1.71	0.51	0	0.41	0	0	0	0	0	0	0.06	0	0.021	0.016	0	0	0	0	1323	0	0	1		4		1	823	152.98374	401.091985	47		
17.53	11.9	0	1.71	0.51	0	0.41	0	0	0	0	0	0	0.06	0	0.021	0.016	0	0	0	0	1323	0	0	1		4		1	873	145.13842	381.478685	34		
17.53	11.9	0	1.71	0.51	0	0.41	0	0	0	0	0	0	0.06	0	0.021	0.016	0	0	0	0	1323	0	0	1		4		1	923	137.2931	332.445435	36		
17.74	10.84	0	1.54	0.49	0	0.48	0	0	0	0	0	0	0.05	0	0.023	0.019	0	0	0	0	1398	0	0	1		4		1	293	259.876225	590.36033	53		
17.74	10.84	0	1.54	0.49	0	0.48	0	0	0	0	0	0	0.05	0	0.023	0.019	0	0	0	0	1398	0	0	1		4		1	523	196.133	449.14457	36		
17.74	10.84	0	1.54	0.49	0	0.48	0	0	0	0	0	0	0.05	0	0.023	0.019	0	0	0	0	1398	0	0	1		4		1	573	196.133	451.1059	32		
17.74	10.84	0	1.54	0.49	0	0.48	0	0	0	0	0	0	0.05	0	0.023	0.019	0	0	0	0	1398	0	0	1		4		1	623	182.40369	441.29925	34		
17.74	10.84	0	1.54	0.49	0	0.48	0	0	0	0	0	0	0.05	0	0.023	0.019	0	0	0	0	1398	0	0	1		4		1	673	191.229675	443.26058	34		
17.74	10.84	0	1.54	0.49	0	0.48	0	0	0	0	0	0	0.05	0	0.023	0.019	0	0	0	0	1398	0	0	1		4		1	723	185.345685	416.782625	34		
17.74	10.84	0	1.54	0.49	0	0.48	0	0	0	0	0	0	0.05	0	0.023	0.019	0	0	0	0	1398	0	0	1		4		1	773	182.40369	437.37659	30		
17.74	10.84	0	1.54	0.49	0	0.48	0	0	0	0	0	0	0.05	0	0.023	0.019	0	0	0	0	1398	0	0	1		4		1	823	176.5197	407.95664	28		
17.74	10.84	0	1.54	0.49	0	0.48	0	0	0	0	0	0	0.05	0	0.023	0.019	0	0	0	0	1398	0	0	1		4		1	873	176.5197	398.14999	33		
17.74	10.84	0	1.54	0.49	0	0.48	0	0	0	0	0	0	0.05	0	0.023	0.019	0	0	0	0	1398	0	0	1		4		1	923	169.655045	365.788045	28		
17.73	9.64	0.08	1.52	0.47	0	0.49	0	0	0	0	0	0	0.04	0	0.021	0.018	0	0	0	0	1343	720	0	1		2		2	293	255.953565	597.224985			
17.73	9.64	0.08	1.52	0.47	0	0.49	0	0	0	0	0	0	0.04	0	0.021	0.018	0	0	0	0	1343	720	0	1		2		2	373	199.074995	497.197155			
17.73	9.64	0.08	1.52	0.47	0	0.49	0	0	0	0	0	0	0.04	0	0.021	0.018	0	0	0	0	1343	720	0	1		2		2	423	194.17167	458.95122			
17.73	9.64	0.08	1.52	0.47	0	0.49	0	0	0	0	0	0	0.04	0	0.021	0.018	0	0	0	0	1343	720	0	1		2		2	473	190.24901	438.357255			
17.73	9.64	0.08	1.52	0.47	0	0.49	0	0	0	0	0	0	0.04	0	0.021	0.018	0	0	0	0	1343	720	0	1		2		2	523	180.44236	423.64728			
17.73	9.64	0.08	1.52	0.47	0	0.49	0	0	0	0	0	0	0.04	0	0.021	0.018	0	0	0	0	1343	720	0	1		2		2	573	168.67438	415.80196			
17.73	9.64	0.08	1.52	0.47	0	0.49	0	0	0	0	0	0	0.04	0	0.021	0.018	0	0	0	0	1343	720	0	1		2		2	673	161.809725	416.782625			
17.73	9.64	0.08	1.52	0.47	0	0.49	0	0	0	0	0	0	0.04	0	0.021	0.018	0	0	0	0	1343	720	0	1		2		2	773	155.925735	389.324005			
17.73	9.64	0.08	1.52	0.47	0	0.49	0	0	0	0	0	0	0.04	0	0.021	0.018	0	0	0	0	1343	720	0	1		2		2	873	155.925735	343.23275			
17.73	9.64	0.08	1.52	0.47	0	0.49	0	0	0	0	0	0	0.04	0	0.021	0.018	0	0	0	0	1343	720	0	1		2		2	973	129.44778	263.798885			
17.86	9.57	0.25	1.55	0.32	0	0.49	0	0	0	0	0	0	0.05	0	0.025	0.022	0	0	0	0	1303	180	0	1		2		2	293	341.27142	622.722275	53.5		
17.86	9.57	0.25	1.55	0.32	0	0.49	0	0	0	0	0	0	0.05	0	0.025	0.022	0	0	0	0	1303	180	0	1		2		2	373	313.8128	537.40442	42.5		
17.86	9.57	0.25	1.55	0.32	0	0.49	0	0	0	0	0	0	0.05	0	0.025	0.022	0	0	0	0	1303	180	0	1		2		2	473	279.489525	486.40984	41.4		
17.86	9.57	0.25	1.55	0.32	0	0.49	0	0	0	0	0	0	0.05	0	0.025	0.022	0	0	0	0	1303	180	0	1		2		2	573	276.54753	475.622525	36.5		
17.86	9.57	0.25	1.55	0.32	0	0.49	0	0	0	0	0	0	0.05	0	0.025	0.022	0	0	0	0	1303	180	0	1		2		2	673	266.74088	477.583855	34.5		
17.86	9.57	0.25	1.55	0.32	0	0.49	0	0	0	0	0	0	0.05	0	0.025	0.022	0	0	0	0	1303	180	0	1		2		2	723	255.953565	470.7192	34.8		
17.86	9.57	0.25	1.55	0.32	0	0.49	0	0	0	0	0	0	0.05	0	0.025	0.022	0	0	0	0	1303	180	0	1		2		2	773	263.798885	466.79654	33.3		
17.86	9.57	0.25	1.55	0.32	0	0.49	0	0	0	0	0	0	0.05	0	0.025	0.022	0	0	0	0	1303	180	0	1		2		2	823	247.12758	448.163905	31.7		
17.86	9.57	0.25	1.55	0.32	0	0.49	0	0	0	0	0	0	0.05	0	0.025	0.022	0	0	0	0	1303	180	0	1		2		2	873	225.55295	421.68595	36.8		
17.86	9.57	0.25	1.55	0.32	0	0.49	0	0	0	0	0	0	0.05	0	0.025	0.022	0	0	0	0	1303	180	0	1		2		2	973	227.51428	308.909475	35.9		
17.72	9.52	0.75	1.44	0.38	0	0.44	0	0	0	0	0	0	0.045	0	0.023	0.025	0	0	0	0	1293	120	0	1		2		2	293	296.16083	571.727695	53		
17.72	9.52	0.75	1.44	0.38	0	0.44	0	0	0	0	0	0	0.045	0	0.023	0.025	0	0	0	0	1293	120	0	1		2		2	373	271.644205	496.21649	43		
17.72	9.52	0.75	1.44	0.38	0	0.44	0	0	0	0	0	0	0.045	0	0.023	0.025	0	0	0	0	1293	120	0	1		2		2	473	282.43152	445.22191	35		
17.72	9.52	0.75	1.44	0.38	0	0.44	0	0	0	0	0	0	0.045	0	0.023	0.025	0	0	0	0	1293	120	0	1		2		2	573	238.301595	410.898635	35		
17.72	9.52	0.75	1.44	0.38	0	0.44	0	0	0	0	0	0	0.045	0	0.023	0.025	0	0	0	0	1293	120	0	1		2		2	673	227.51428	405.99531	31.2		
17.72	9.52	0.75	1.44	0.38	0	0.44	0	0	0	0	0	0	0.045	0	0.023	0.025	0	0	0	0	1293	120	0	1		2		2	773	222.610955	387.362675	31.4		
17.72	9.52	0.75	1.44	0.38	0	0.44	0	0	0	0	0	0	0.045	0	0.023	0.025	0	0	0	0	1293	120	0	1		2		2	823	202.01699	367.749375	33		
17.72	9.52	0.75	1.44	0.38	0	0.44	0	0	0	0	0	0	0.045	0	0.023	0.025	0	0	0	0	1293	120	0	1		2		2	873	227.51428	349.11674	35		
17.72	9.52	0.75	1.44	0.38	0	0.44	0	0	0	0	0	0	0.045	0	0.023	0.025	0	0	0	0	1293	120	0	1		2		2	973	177.500365	271.644205	42.4		
17.8	9.84	0.08	1.44	0.37	0	0.42	0	0	0	0	0	0	0.05	0	0.019	0.018	0	0	0	0	1337	1920	0	1		2		2	293	273.605535	590.36033			
17.8	9.84	0.08	1.44	0.37	0	0.42	0	0	0	0	0	0	0.05	0	0.019	0.018	0	0	0	0	1337	1920	0	1		2		2	373	238.301595	475.622525	47.3		
17.8	9.84	0.08	1.44	0.37	0	0.42	0	0	0	0	0	0	0.05	0	0.019	0.018	0	0	0	0	1337	1920	0	1		2		2	473	217.70763	429.53127	40		
17.8	9.84	0.08	1.44	0.37	0	0.42	0	0	0	0	0	0	0.05	0	0.019	0.018	0	0	0	0	1337	1920	0	1		2		2	573	206.920315	413.84063	35		
17.8	9.84	0.08	1.44	0.37	0	0.42	0	0	0	0	0	0	0.05	0	0.019	0.018	0	0	0	0	1337	1920	0	1		2		2	623	202.01699	416.782625	34.3		
17.8	9.84	0.08	1.44	0.37	0	0.42	0	0	0	0	0	0	0.05	0	0.019	0.018	0	0	0	0	1337	1920	0	1		2		2	673	193.191005	405.99531	34.8		
17.8	9.84	0.08	1.44	0.37	0	0.42	0	0	0	0	0	0	0.05	0	0.019	0.018	0	0	0	0	1337	1920	0	1		2		2	723	185.345685	394.22733	35.1		
17.8	9.84	0.08	1.44	0.37	0	0.42	0	0	0	0	0	0	0.05	0	0.019	0.018	0	0	0	0	1337	1920	0	1		2		2	773	194.17167	376.57536	33.6		
17.8	9.84	0.08	1.44	0.37	0	0.42	0	0	0	0	0	0	0.05	0	0.019	0.018	0	0	0	0	1337	1920	0	1		2		2	873	177.500365	338.329425	33.6		
17.8	9.84	0.08	1.44	0.37	0	0.42	0	0	0	0	0	0	0.05	0	0.019	0.018	0	0	0	0	1337	1920	0	1		2		2	973	147.09975	241.24359	48.3		
17.21	11.96	0	1.56	0.64	0	0.47	0	0	0	0	0	0	0.06	0	0	0	0	0	0	0	1293	300	0	1		2		1	293	257.914895	609.97363	50.6		
17.21	11.96	0	1.56	0.64	0	0.47	0	0	0	0	0	0	0.06	0	0	0	0	0	0	0	1293	300	0	1		2		1	373	223.59162	531.52043	46.6		
17.21	11.96	0	1.56	0.64	0	0.47	0	0	0	0	0	0	0.06	0	0	0	0	0	0	0	1293	300	0	1		2		1	473	218.688295	475.622525	42.2		
17.21	11.96	0	1.56	0.64	0	0.47	0	0	0	0	0	0	0.06	0	0	0	0	0	0	0	1293	300	0	1		2		1	573	190.24901	448.163905	38.9		
17.21	11.96	0	1.56	0.64	0	0.47	0	0	0	0	0	0	0.06	0	0	0	0	0	0	0	1293	300	0	1		2		1	673	187.307015	429.53127	32.3		
17.21	11.96	0	1.56	0.64	0	0.47	0	0	0	0	0	0	0.06	0	0	0	0	0	0	0	1293	300	0	1		2		1	773	179.461695	419.72462	35.2		
17.21	11.96	0	1.56	0.64	0	0.47	0	0	0	0	0	0	0.06	0	0	0	0	0	0	0	1293	300	0	1		2		1	873	174.55837	386.38201	29.2		
17.21	11.96	0	1.56	0.64	0	0.47	0	0	0	0	0	0	0.06	0	0	0	0	0	0	0	1293	300	0	1		2		1	973	152.98374	305.96748	59.4		
17.21	11.96	0	1.56	0.64	0	0.47	0	0	0	0	0	0	0.06	0	0	0	0	0	0	0	1323	3600	0	1		2		1	293	215.7463	599.186315	55.6		
17.21	11.96	0	1.56	0.64	0	0.47	0	0	0	0	0	0	0.06	0	0	0	0	0	0	0	1323	3600	0	1		2		1	373	188.28768	512.887795	47.5		
17.21	11.96	0	1.56	0.64	0	0.47	0	0	0	0	0	0	0.06	0	0	0	0	0	0	0	1323	3600	0	1		2		1	473	187.307015	462.87388	43.4		
17.21	11.96	0	1.56	0.64	0	0.47	0	0	0	0	0	0	0.06	0	0	0	0	0	0	0	1323	3600	0	1		2		1	573	168.67438	435.41526	38.8		
17.21	11.96	0	1.56	0.64	0	0.47	0	0	0	0	0	0	0.06	0	0	0	0	0	0	0	1323	3600	0	1		2		1	673	151.02241	438.357255	35.7		
17.21	11.96	0	1.56	0.64	0	0.47	0	0	0	0	0	0	0.06	0	0	0	0	0	0	0	1323	3600	0	1		2		1	773	139.25443	410.898635	36.9		
17.21	11.96	0	1.56	0.64	0	0.47	0	0	0	0	0	0	0.06	0	0	0	0	0	0	0	1323	3600	0	1		2		1	873	139.25443	394.22733	46.2		
17.21	11.96	0	1.56	0.64	0	0.47	0	0	0	0	0	0	0.06	0	0	0	0	0	0	0	1323	3600	0	1		2		1	973	126.505785	293.218835	49.2		
17.92	11.08	0	1.52	0.39	0	0.44	0	0	0	0	0	0	0.05	0	0	0	0	0	0	0	1293	300	0	1		2		1	293	247.12758	607.031635	54		
17.92	11.08	0	1.52	0.39	0	0.44	0	0	0	0	0	0	0.05	0	0	0	0	0	0	0	1293	300	0	1		2		1	373	230.456275	531.52043	46.4		
17.92	11.08	0	1.52	0.39	0	0.44	0	0	0	0	0	0	0.05	0	0	0	0	0	0	0	1293	300	0	1		2		1	473	211.82364	472.68053	41		
17.92	11.08	0	1.52	0.39	0	0.44	0	0	0	0	0	0	0.05	0	0	0	0	0	0	0	1293	300	0	1		2		1	573	194.17167	438.357255	40.5		
17.92	11.08	0	1.52	0.39	0	0.44	0	0	0	0	0	0	0.05	0	0	0	0	0	0	0	1293	300	0	1		2		1	673	185.345685	426.589275	34.4		
17.92	11.08	0	1.52	0.39	0	0.44	0	0	0	0	0	0	0.05	0	0	0	0	0	0	0	1323	3600	0	1		2		1	473	172.59704	451.1059	36.1		
17.92	11.08	0	1.52	0.39	0	0.44	0	0	0	0	0	0	0.05	0	0	0	0	0	0	0	1323	3600	0	1		2		1	573	158.86773	419.72462	38.9		
17.92	11.08	0	1.52	0.39	0	0.44	0	0	0	0	0	0	0.05	0	0	0	0	0	0	0	1323	3600	0	1		2		1	673	148.080415	423.64728	35.6		
17.92	11.08	0	1.52	0.39	0	0.44	0	0	0	0	0	0	0.05	0	0	0	0	0	0	0	1323	3600	0	1		2		1	773	139.25443	394.22733	28.8		
17.92	11.08	0	1.52	0.39	0	0.44	0	0	0	0	0	0	0.05	0	0	0	0	0	0	0	1323	3600	0	1		2		1	873	132.389775	379.517355	44		
17.92	11.08	0	1.52	0.39	0	0.44	0	0	0	0	0	0	0.05	0	0	0	0	0	0	0	1323	3600	0	1		2		1	973	132.389775	305.96748	42.7		
17.92	11.08	0	1.52	0.39	0	0.44	0	0	0	0	0	0	0.05	0	0	0	0	0	0	0	1393	0	0	1		2		1	293	179.461695	561.921045	71		
17.92	11.08	0	1.52	0.39	0	0.44	0	0	0	0	0	0	0.05	0	0	0	0	0	0	0	1393	0	0	1		2		1	373	155.925735	488.37117	54		
17.92	11.08	0	1.52	0.39	0	0.44	0	0	0	0	0	0	0.05	0	0	0	0	0	0	0	1393	0	0	1		2		1	473	139.25443	456.98989	43.4		
17.92	11.08	0	1.52	0.39	0	0.44	0	0	0	0	0	0	0.05	0	0	0	0	0	0	0	1393	0	0	1		2		1	573	120.621795	430.511935	35.5		
17.92	11.08	0	1.52	0.39	0	0.44	0	0	0	0	0	0	0.05	0	0	0	0	0	0	0	1393	0	0	1		2		1	673	110.815145	440.318585	37.4		
17.92	11.08	0	1.52	0.39	0	0.44	0	0	0	0	0	0	0.05	0	0	0	0	0	0	0	1393	0	0	1		2		1	723	109.83448	424.627945	68		
17.92	11.08	0	1.52	0.39	0	0.44	0	0	0	0	0	0	0.05	0	0	0	0	0	0	0	1393	0	0	1		2		1	773	106.892485	419.72462	35.2		
17.92	11.08	0	1.52	0.39	0	0.44	0	0	0	0	0	0	0.05	0	0	0	0	0	0	0	1393	0	0	1		2		1	823	117.6798	410.898635	36.5		
17.92	11.08	0	1.52	0.39	0	0.44	0	0	0	0	0	0	0.05	0	0	0	0	0	0	0	1393	0	0	1		2		1	873	96.10517	401.091985	36.3		
17.92	11.08	0	1.52	0.39	0	0.44	0	0	0	0	0	0	0.05	0	0	0	0	0	0	0	1393	0	0	1		2		1	973	123.56379	296.16083	38		
17.8	11.06	0	1.67	0.35	0	0.47	0	0	0	0	0	0	0.04	0	0.017	0.017	0	0	0	0	1393	0	0	1		2		1	293	209.86231	564.86304	65.6		
17.8	11.06	0	1.67	0.35	0	0.47	0	0	0	0	0	0	0.04	0	0.017	0.017	0	0	0	0	1393	0	0	1		2		1	373	134.351105	480.52585	54.7		
17.8	11.06	0	1.67	0.35	0	0.47	0	0	0	0	0	0	0.04	0	0.017	0.017	0	0	0	0	1393	0	0	1		2		1	473	132.389775	438.357255	44.5		
17.8	11.06	0	1.67	0.35	0	0.47	0	0	0	0	0	0	0.04	0	0.017	0.017	0	0	0	0	1393	0	0	1		2		1	523	117.6798	421.68595	42.8		
17.8	11.06	0	1.67	0.35	0	0.47	0	0	0	0	0	0	0.04	0	0.017	0.017	0	0	0	0	1393	0	0	1		2		1	573	158.86773	426.589275	38.2		
17.8	11.06	0	1.67	0.35	0	0.47	0	0	0	0	0	0	0.04	0	0.017	0.017	0	0	0	0	1393	0	0	1		2		1	623	106.892485	426.589275	38		
17.8	11.06	0	1.67	0.35	0	0.47	0	0	0	0	0	0	0.04	0	0.017	0.017	0	0	0	0	1393	0	0	1		2		1	673	103.95049	419.72462	37.6		
17.8	11.06	0	1.67	0.35	0	0.47	0	0	0	0	0	0	0.04	0	0.017	0.017	0	0	0	0	1393	0	0	1		2		1	723	97.085835	427.56994	37.8		
17.8	11.06	0	1.67	0.35	0	0.47	0	0	0	0	0	0	0.04	0	0.017	0.017	0	0	0	0	1393	0	0	1		2		1	773	97.085835	421.68595	36.9		
17.8	11.06	0	1.67	0.35	0	0.47	0	0	0	0	0	0	0.04	0	0.017	0.017	0	0	0	0	1393	0	0	1		2		1	823	97.085835	410.898635	36.5		
17.8	11.06	0	1.67	0.35	0	0.47	0	0	0	0	0	0	0.04	0	0.017	0.017	0	0	0	0	1393	0	0	1		2		1	873	97.085835	389.324005	35.4		
17.8	11.06	0	1.67	0.35	0	0.47	0	0	0	0	0	0	0.04	0	0.017	0.017	0	0	0	0	1393	0	0	1		2		1	973	101.98916	296.16083			
17.8	11.16	0	1.67	0.35	0	0.47	0	0	0	0	0	0	0.04	0	0.017	0.017	0	0	0	0	1293	300	0	1		2		1	293	231.43694	579.573015	55.4		
17.8	11.16	0	1.67	0.35	0	0.47	0	0	0	0	0	0	0.04	0	0.017	0.017	0	0	0	0	1293	300	0	1		2		1	373	217.70763	521.71378	47		
17.8	11.16	0	1.67	0.35	0	0.47	0	0	0	0	0	0	0.04	0	0.017	0.017	0	0	0	0	1293	300	0	1		2		1	473	199.074995	440.318585	38.5		
17.8	11.16	0	1.67	0.35	0	0.47	0	0	0	0	0	0	0.04	0	0.017	0.017	0	0	0	0	1293	300	0	1		2		1	573	185.345685	432.473265	38.5		
17.8	11.16	0	1.67	0.35	0	0.47	0	0	0	0	0	0	0.04	0	0.017	0.017	0	0	0	0	1293	300	0	1		2		1	673	180.44236	432.473265	36		
17.8	11.16	0	1.67	0.35	0	0.47	0	0	0	0	0	0	0.04	0	0.017	0.017	0	0	0	0	1293	300	0	1		2		1	773	183.384355	410.898635	36.1		
17.8	11.16	0	1.67	0.35	0	0.47	0	0	0	0	0	0	0.04	0	0.017	0.017	0	0	0	0	1293	300	0	1		2		1	873	163.771055	371.672035	36.1		
17.8	11.16	0	1.67	0.35	0	0.47	0	0	0	0	0	0	0.04	0	0.017	0.017	0	0	0	0	1293	300	0	1		2		1	973	150.041745	293.218835	43.3		
17.8	11.16	0	1.67	0.35	0	0.47	0	0	0	0	0	0	0.04	0	0.017	0.017	0	0	0	0	1323	3600	0	1		2		1	293	204.958985	580.55368	59.6		
17.8	11.16	0	1.67	0.35	0	0.47	0	0	0	0	0	0	0.04	0	0.017	0.017	0	0	0	0	1323	3600	0	1		2		1	373	182.40369	503.081145	48.4		
17.8	11.16	0	1.67	0.35	0	0.47	0	0	0	0	0	0	0.04	0	0.017	0.017	0	0	0	0	1323	3600	0	1		2		1	473	163.771055	451.1059	44		
17.8	11.16	0	1.67	0.35	0	0.47	0	0	0	0	0	0	0.04	0	0.017	0.017	0	0	0	0	1323	3600	0	1		2		1	573	160.82906	421.68595	40		
17.8	11.16	0	1.67	0.35	0	0.47	0	0	0	0	0	0	0.04	0	0.017	0.017	0	0	0	0	1323	3600	0	1		2		1	673	142.196425	410.898635	36.1		
17.8	11.16	0	1.67	0.35	0	0.47	0	0	0	0	0	0	0.04	0	0.017	0.017	0	0	0	0	1323	3600	0	1		2		1	773	142.196425	398.14999	34.9		
17.8	11.16	0	1.67	0.35	0	0.47	0	0	0	0	0	0	0.04	0	0.017	0.017	0	0	0	0	1323	3600	0	1		2		1	873	126.505785	364.80738	32.5		
17.8	11.16	0	1.67	0.35	0	0.47	0	0	0	0	0	0	0.04	0	0.017	0.017	0	0	0	0	1323	3600	0	1		2		1	973	121.60246	290.27684	41.3		
17.21	11.96	0	1.56	0.64	0	0.47	0	0	0	0	0	0	0.06	0	0.02	0.015	0	0	0	0	1393	0	0	1		2		1	293	198.09433	590.36033	59.7		
17.21	11.96	0	1.56	0.64	0	0.47	0	0	0	0	0	0	0.06	0	0.02	0.015	0	0	0	0	1393	0	0	1		2		1	373	157.887065	500.13915	505		
17.21	11.96	0	1.56	0.64	0	0.47	0	0	0	0	0	0	0.06	0	0.02	0.015	0	0	0	0	1393	0	0	1		2		1	473	140.235095	456.009225	43.6		
17.21	11.96	0	1.56	0.64	0	0.47	0	0	0	0	0	0	0.06	0	0.02	0.015	0	0	0	0	1393	0	0	1		2		1	573	136.312435	443.26058	36.5		
17.21	11.96	0	1.56	0.64	0	0.47	0	0	0	0	0	0	0.06	0	0.02	0.015	0	0	0	0	1393	0	0	1		2		1	623	123.56379	448.163905	35.4		
17.21	11.96	0	1.56	0.64	0	0.47	0	0	0	0	0	0	0.06	0	0.02	0.015	0	0	0	0	1393	0	0	1		2		1	673	125.52512	451.1059	37.4		
17.21	11.96	0	1.56	0.64	0	0.47	0	0	0	0	0	0	0.06	0	0.02	0.015	0	0	0	0	1393	0	0	1		2		1	723	129.44778	437.37659	35.6		
17.21	11.96	0	1.56	0.64	0	0.47	0	0	0	0	0	0	0.06	0	0.02	0.015	0	0	0	0	1393	0	0	1		2		1	773	137.2931	427.56994	35.8		
17.21	11.96	0	1.56	0.64	0	0.47	0	0	0	0	0	0	0.06	0	0.02	0.015	0	0	0	0	1393	0	0	1		2		1	873	136.312435	398.14999	37.2		
17.21	11.96	0	1.56	0.64	0	0.47	0	0	0	0	0	0	0.06	0	0.02	0.015	0	0	0	0	1393	0	0	1		2		1	973	126.505785	279.489525	44		
17.92	10.34	0	1.46	0.39	0	0.53	0	0	0	0	0	0	0.05	0	0.023	0.019	0	0	0	0	1393	0	0	1		2		1	293	179.461695	572.70836	74.5		
17.92	10.34	0	1.46	0.39	0	0.53	0	0	0	0	0	0	0.05	0	0.023	0.019	0	0	0	0	1393	0	0	1		2		1	373	148.080415	485.429175	54		
17.92	10.34	0	1.46	0.39	0	0.53	0	0	0	0	0	0	0.05	0	0.023	0.019	0	0	0	0	1393	0	0	1		2		1	473	132.389775	438.357255	47.8		
17.92	10.34	0	1.46	0.39	0	0.53	0	0	0	0	0	0	0.05	0	0.023	0.019	0	0	0	0	1393	0	0	1		2		1	523	109.83448	426.589275	44.6		
17.92	10.34	0	1.46	0.39	0	0.53	0	0	0	0	0	0	0.05	0	0.023	0.019	0	0	0	0	1393	0	0	1		2		1	573	123.56379	430.511935	39.8		
17.92	10.34	0	1.46	0.39	0	0.53	0	0	0	0	0	0	0.05	0	0.023	0.019	0	0	0	0	1393	0	0	1		2		1	673	110.815145	427.56994	37		
17.92	10.34	0	1.46	0.39	0	0.53	0	0	0	0	0	0	0.05	0	0.023	0.019	0	0	0	0	1393	0	0	1		2		1	723	107.87315	424.627945	39		
17.92	10.34	0	1.46	0.39	0	0.53	0	0	0	0	0	0	0.05	0	0.023	0.019	0	0	0	0	1393	0	0	1		2		1	773	96.10517	407.95664	37.1		
17.92	10.34	0	1.46	0.39	0	0.53	0	0	0	0	0	0	0.05	0	0.023	0.019	0	0	0	0	1393	0	0	1		2		1	823	92.18251	400.11132	35.5		
17.92	10.34	0	1.46	0.39	0	0.53	0	0	0	0	0	0	0.05	0	0.023	0.019	0	0	0	0	1393	0	0	1		2		1	873	104.931155	384.42068	35.5		
17.92	10.34	0	1.46	0.39	0	0.53	0	0	0	0	0	0	0.05	0	0.023	0.019	0	0	0	0	1393	0	0	1		2		1	973	104.931155	290.27684	44		
17.68	10.44	0	1.49	0.5	0	0	0	0	0	0	0	0	0.04	0	0.018	0.018	0	0	0	0	1393	0	0	1		2		1	293	169.655045	548.191735	69.5		
17.68	10.44	0	1.49	0.5	0	0	0	0	0	0	0	0	0.04	0	0.018	0.018	0	0	0	0	1393	0	0	1		2		1	373	139.25443	459.931885	56.7		
17.68	10.44	0	1.49	0.5	0	0	0	0	0	0	0	0	0.04	0	0.018	0.018	0	0	0	0	1393	0	0	1		2		1	473	125.52512	421.68595	48		
17.68	10.44	0	1.49	0.5	0	0	0	0	0	0	0	0	0.04	0	0.018	0.018	0	0	0	0	1393	0	0	1		2		1	523	120.621795	408.937305	40.3		
17.68	10.44	0	1.49	0.5	0	0	0	0	0	0	0	0	0.04	0	0.018	0.018	0	0	0	0	1393	0	0	1		2		1	573	114.737805	410.898635	42.8		
17.68	10.44	0	1.49	0.5	0	0	0	0	0	0	0	0	0.04	0	0.018	0.018	0	0	0	0	1393	0	0	1		2		1	623	109.83448	413.84063	41.2		
17.68	10.44	0	1.49	0.5	0	0	0	0	0	0	0	0	0.04	0	0.018	0.018	0	0	0	0	1393	0	0	1		2		1	673	101.98916	415.80196	41.4		
17.68	10.44	0	1.49	0.5	0	0	0	0	0	0	0	0	0.04	0	0.018	0.018	0	0	0	0	1393	0	0	1		2		1	723	101.98916	405.99531	40.5		
17.68	10.44	0	1.49	0.5	0	0	0	0	0	0	0	0	0.04	0	0.018	0.018	0	0	0	0	1393	0	0	1		2		1	773	91.201845	397.169325	37.8		
17.68	10.44	0	1.49	0.5	0	0	0	0	0	0	0	0	0.04	0	0.018	0.018	0	0	0	0	1393	0	0	1		2		1	823	83.356525	383.440015	37.8		
17.68	10.44	0	1.49	0.5	0	0	0	0	0	0	0	0	0.04	0	0.018	0.018	0	0	0	0	1393	0	0	1		2		1	873	83.356525	359.904055	36.3		
17.68	10.44	0	1.49	0.5	0	0	0	0	0	0	0	0	0.04	0	0.018	0.018	0	0	0	0	1393	0	0	1		2		1	973	80.41453	259.876225	35.5		
17.86	9.68	0	1.52	0.45	0	0.48	0	0	0	0	0	0	0.05	0	0	0	0	0	0	0	1323	7200	1	0		2		3	293	234.378935	609.97363	54.2		
17.86	9.68	0	1.52	0.45	0	0.48	0	0	0	0	0	0	0.05	0	0	0	0	0	0	0	1323	7200	1	0		2		3	373	188.28768	509.9458	47.6		
17.86	9.68	0	1.52	0.45	0	0.48	0	0	0	0	0	0	0.05	0	0	0	0	0	0	0	1323	7200	1	0		2		3	473	179.461695	461.893215	40		
17.86	9.68	0	1.52	0.45	0	0.48	0	0	0	0	0	0	0.05	0	0	0	0	0	0	0	1323	7200	1	0		2		3	573	155.925735	445.22191	36.4		
17.86	9.68	0	1.52	0.45	0	0.48	0	0	0	0	0	0	0.05	0	0	0	0	0	0	0	1323	7200	1	0		2		3	673	148.080415	441.29925	36.6		
17.86	9.68	0	1.52	0.45	0	0.48	0	0	0	0	0	0	0.05	0	0	0	0	0	0	0	1323	7200	1	0		2		3	773	150.041745	424.627945	35.2		
17.86	9.68	0	1.52	0.45	0	0.48	0	0	0	0	0	0	0.05	0	0	0	0	0	0	0	1323	7200	1	0		2		3	873	155.925735	364.80738	31.7		
17.86	9.68	0	1.52	0.45	0	0.48	0	0	0	0	0	0	0.05	0	0	0	0	0	0	0	1323	7200	1	0		2		3	973	172.59704	273.605535	24		
17.98	9.65	0	1.61	0.49	0	0.38	0	0	0	0	0	0	0.05	0	0	0	0	0	0	0	1323	7200	1	0		2		3	293	217.70763	617.81895	53.8		
17.98	9.65	0	1.61	0.49	0	0.38	0	0	0	0	0	0	0.05	0	0	0	0	0	0	0	1323	7200	1	0		2		3	373	194.17167	497.197155	46.2		
17.98	9.65	0	1.61	0.49	0	0.38	0	0	0	0	0	0	0.05	0	0	0	0	0	0	0	1323	7200	1	0		2		3	473	169.655045	454.047895	38.5		
17.98	9.65	0	1.61	0.49	0	0.38	0	0	0	0	0	0	0.05	0	0	0	0	0	0	0	1323	7200	1	0		2		3	573	158.86773	441.29925	34.7		
17.98	9.65	0	1.61	0.49	0	0.38	0	0	0	0	0	0	0.05	0	0	0	0	0	0	0	1323	7200	1	0		2		3	673	161.809725	449.14457	35.4		
17.98	9.65	0	1.61	0.49	0	0.38	0	0	0	0	0	0	0.05	0	0	0	0	0	0	0	1323	7200	1	0		2		3	773	155.925735	427.56994	34.3		
17.98	9.65	0	1.61	0.49	0	0.38	0	0	0	0	0	0	0.05	0	0	0	0	0	0	0	1323	7200	1	0		2		3	873	151.02241	389.324005	33.5		
17.98	9.65	0	1.61	0.49	0	0.38	0	0	0	0	0	0	0.05	0	0	0	0	0	0	0	1323	7200	1	0		2		3	973	142.196425	255.953565	64.1		
18.02	9.8	0	1.58	0.45	0	0.37	0	0	0	0	0	0	0.06	0	0	0	0	0	0	0	1323	7200	1	0		2		3	293	219.66896	579.573015	50.2		
18.02	9.8	0	1.58	0.45	0	0.37	0	0	0	0	0	0	0.06	0	0	0	0	0	0	0	1323	7200	1	0		2		3	373	198.09433	512.887795	50.8		
18.02	9.8	0	1.58	0.45	0	0.37	0	0	0	0	0	0	0.06	0	0	0	0	0	0	0	1323	7200	1	0		2		3	473	179.461695	456.98989	53.4		
18.02	9.8	0	1.58	0.45	0	0.37	0	0	0	0	0	0	0.06	0	0	0	0	0	0	0	1323	7200	1	0		2		3	573	169.655045	449.14457	38		
18.02	9.8	0	1.58	0.45	0	0.37	0	0	0	0	0	0	0.06	0	0	0	0	0	0	0	1323	7200	1	0		2		3	673	160.82906	456.009225	37.7		
18.02	9.8	0	1.58	0.45	0	0.37	0	0	0	0	0	0	0.06	0	0	0	0	0	0	0	1323	7200	1	0		2		3	773	158.86773	432.473265	35.3		
18.02	9.8	0	1.58	0.45	0	0.37	0	0	0	0	0	0	0.06	0	0	0	0	0	0	0	1323	7200	1	0		2		3	873	145.13842	361.865385	35.2		
18.02	9.8	0	1.58	0.45	0	0.37	0	0	0	0	0	0	0.06	0	0	0	0	0	0	0	1323	7200	1	0		2		3	973	121.60246	230.456275	50.6		
17.86	11.7	0	1.5	0.29	0.79	0	0	0	0	0	0	0	0.06	0	0.014	0.009	0	0	0	0	1373	1500	0	1				1	293	259.876225	634.490255	46		
17.86	11.7	0	1.5	0.29	0.79	0	0	0	0	0	0	0	0.06	0	0.014	0.009	0	0	0	0	1373	1500	0	1				1	473	203.97832	483.467845	39		
17.86	11.7	0	1.5	0.29	0.79	0	0	0	0	0	0	0	0.06	0	0.014	0.009	0	0	0	0	1373	1500	0	1				1	573	182.40369	456.98989	36		
17.86	11.7	0	1.5	0.29	0.79	0	0	0	0	0	0	0	0.06	0	0.014	0.009	0	0	0	0	1373	1500	0	1				1	673	172.59704	456.98989	36		
17.86	11.7	0	1.5	0.29	0.79	0	0	0	0	0	0	0	0.06	0	0.014	0.009	0	0	0	0	1373	1500	0	1				1	773	165.732385	429.53127	33		
17.86	11.7	0	1.5	0.29	0.79	0	0	0	0	0	0	0	0.06	0	0.014	0.009	0	0	0	0	1373	1500	0	1				1	823	166.71305	413.84063	36		
17.86	11.7	0	1.5	0.29	0.79	0	0	0	0	0	0	0	0.06	0	0.014	0.009	0	0	0	0	1373	1500	0	1				1	873	168.67438	395.207995	36		
17.86	11.7	0	1.5	0.29	0.79	0	0	0	0	0	0	0	0.06	0	0.014	0.009	0	0	0	0	1373	1500	0	1				1	923	157.887065	357.942725	38		
17.6	12.4	0	1.7	0.47	0.84	0	0	0	0	0	0	0	0.065	0	0.024	0.015	0	0	0	0	1373	1500	0	1				1	293	244.185585	583.495675	49		
17.6	12.4	0	1.7	0.47	0.84	0	0	0	0	0	0	0	0.065	0	0.024	0.015	0	0	0	0	1373	1500	0	1				1	473	185.345685	466.79654	42		
17.6	12.4	0	1.7	0.47	0.84	0	0	0	0	0	0	0	0.065	0	0.024	0.015	0	0	0	0	1373	1500	0	1				1	573	169.655045	440.318585	38		
17.6	12.4	0	1.7	0.47	0.84	0	0	0	0	0	0	0	0.065	0	0.024	0.015	0	0	0	0	1373	1500	0	1				1	673	158.86773	438.357255	36		
17.6	12.4	0	1.7	0.47	0.84	0	0	0	0	0	0	0	0.065	0	0.024	0.015	0	0	0	0	1373	1500	0	1				1	773	145.13842	411.8793	36		
17.6	12.4	0	1.7	0.47	0.84	0	0	0	0	0	0	0	0.065	0	0.024	0.015	0	0	0	0	1373	1500	0	1				1	823	151.02241	398.14999	36		
17.6	12.4	0	1.7	0.47	0.84	0	0	0	0	0	0	0	0.065	0	0.024	0.015	0	0	0	0	1373	1500	0	1				1	873	148.080415	387.362675	38		
17.6	12.4	0	1.7	0.47	0.84	0	0	0	0	0	0	0	0.065	0	0.024	0.015	0	0	0	0	1373	1500	0	1				1	923	147.09975	335.38743	39		
17.84	12.1	0	1.4	0.37	0.64	0	0	0	0	0	0	0	0.04	0	0.021	0.018	0	0	0	0	1373	1500	0	1				1	293	239.28226	599.186315	47		
17.84	12.1	0	1.4	0.37	0.64	0	0	0	0	0	0	0	0.04	0	0.021	0.018	0	0	0	0	1373	1500	0	1				1	473	188.28768	464.83521	40		
17.84	12.1	0	1.4	0.37	0.64	0	0	0	0	0	0	0	0.04	0	0.021	0.018	0	0	0	0	1373	1500	0	1				1	573	171.616375	435.41526	38		
17.84	12.1	0	1.4	0.37	0.64	0	0	0	0	0	0	0	0.04	0	0.021	0.018	0	0	0	0	1373	1500	0	1				1	673	160.82906	435.41526	34		
17.84	12.1	0	1.4	0.37	0.64	0	0	0	0	0	0	0	0.04	0	0.021	0.018	0	0	0	0	1373	1500	0	1				1	773	153.964405	405.014645	34		
17.84	12.1	0	1.4	0.37	0.64	0	0	0	0	0	0	0	0.04	0	0.021	0.018	0	0	0	0	1373	1500	0	1				1	823	150.041745	400.11132	32		
17.84	12.1	0	1.4	0.37	0.64	0	0	0	0	0	0	0	0.04	0	0.021	0.018	0	0	0	0	1373	1500	0	1				1	873	148.080415	362.84605	34		
17.84	12.1	0	1.4	0.37	0.64	0	0	0	0	0	0	0	0.04	0	0.021	0.018	0	0	0	0	1373	1500	0	1				1	923	147.09975	355.00073	37		
18.3	11	0	1.71	0.45	0.77	0	0	0	0	0	0	0	0.065	0	0.019	0.02	0	0	0	0	1373	1500	0	1				1	293	244.185585	611.93496	46		
17.84	12.1	0	1.4	0.37	0.64	0	0	0	0	0	0	0	0.04	0	0.021	0.018	0	0	0	0	1373	1500	0	1				1	473	199.074995	477.583855	39		
17.84	12.1	0	1.4	0.37	0.64	0	0	0	0	0	0	0	0.04	0	0.021	0.018	0	0	0	0	1373	1500	0	1				1	573	183.384355	449.14457	35		
17.84	12.1	0	1.4	0.37	0.64	0	0	0	0	0	0	0	0.04	0	0.021	0.018	0	0	0	0	1373	1500	0	1				1	673	166.71305	443.26058	35		
17.84	12.1	0	1.4	0.37	0.64	0	0	0	0	0	0	0	0.04	0	0.021	0.018	0	0	0	0	1373	1500	0	1				1	773	157.887065	419.72462	36		
17.84	12.1	0	1.4	0.37	0.64	0	0	0	0	0	0	0	0.04	0	0.021	0.018	0	0	0	0	1373	1500	0	1				1	823	157.887065	400.11132	32		
17.84	12.1	0	1.4	0.37	0.64	0	0	0	0	0	0	0	0.04	0	0.021	0.018	0	0	0	0	1373	1500	0	1				1	873	151.02241	384.42068	35		
17.84	12.1	0	1.4	0.37	0.64	0	0	0	0	0	0	0	0.04	0	0.021	0.018	0	0	0	0	1373	1500	0	1				1	923	153.964405	354.020065	37		
17.8	12.02	0	1.46	0.42	0.69	0	0	0	0	0	0	0	0.05	0	0.019	0.016	0	0	0	0	1373	1500	0	1				1	293	254.9729	615.85762	46		
17.8	12.02	0	1.46	0.42	0.69	0	0	0	0	0	0	0	0.05	0	0.019	0.016	0	0	0	0	1373	1500	0	1				1	473	202.01699	485.429175	38		
17.8	12.02	0	1.46	0.42	0.69	0	0	0	0	0	0	0	0.05	0	0.019	0.016	0	0	0	0	1373	1500	0	1				1	573	182.40369	456.009225	36		
17.8	12.02	0	1.46	0.42	0.69	0	0	0	0	0	0	0	0.05	0	0.019	0.016	0	0	0	0	1373	1500	0	1				1	673	169.655045	449.14457	34		
17.8	12.02	0	1.46	0.42	0.69	0	0	0	0	0	0	0	0.05	0	0.019	0.016	0	0	0	0	1373	1500	0	1				1	773	161.809725	427.56994	34		
17.8	12.02	0	1.46	0.42	0.69	0	0	0	0	0	0	0	0.05	0	0.019	0.016	0	0	0	0	1373	1500	0	1				1	823	161.809725	413.84063	34		
17.8	12.02	0	1.46	0.42	0.69	0	0	0	0	0	0	0	0.05	0	0.019	0.016	0	0	0	0	1373	1500	0	1				1	873	155.925735	389.324005	34		
17.8	12.02	0	1.46	0.42	0.69	0	0	0	0	0	0	0	0.05	0	0.019	0.016	0	0	0	0	1373	1500	0	1				1	923	157.887065	367.749375	36		
17.56	11.2	0	1.32	0.43	0.92	0	0	0	0	0	0	0	0.07	0	0.015	0.005	0	0	0	0						1		1	293	234.378935	605.070305	48		
17.56	11.2	0	1.32	0.43	0.92	0	0	0	0	0	0	0	0.07	0	0.015	0.005	0	0	0	0						1		1	473	185.345685	475.622525	41		
17.56	11.2	0	1.32	0.43	0.92	0	0	0	0	0	0	0	0.07	0	0.015	0.005	0	0	0	0						1		1	573	168.67438	454.047895	36		
17.56	11.2	0	1.32	0.43	0.92	0	0	0	0	0	0	0	0.07	0	0.015	0.005	0	0	0	0						1		1	673	151.02241	452.086565	36		
17.56	11.2	0	1.32	0.43	0.92	0	0	0	0	0	0	0	0.07	0	0.015	0.005	0	0	0	0						1		1	773	148.080415	426.589275	34		
17.56	11.2	0	1.32	0.43	0.92	0	0	0	0	0	0	0	0.07	0	0.015	0.005	0	0	0	0						1		1	823	147.09975	410.898635	34		
17.56	11.2	0	1.32	0.43	0.92	0	0	0	0	0	0	0	0.07	0	0.015	0.005	0	0	0	0						1		1	873	142.196425	394.22733	33		
17.56	11.2	0	1.32	0.43	0.92	0	0	0	0	0	0	0	0.07	0	0.015	0.005	0	0	0	0						1		1	923	143.17709	364.80738	42		
17.4	12.3	0	1.37	0.44	0.95	0	0	0	0	0	0	0	0.07	0	0.01	0.01	0	0	0	0	1373		0	1		1		1	293	249.08891	625.66427	47		
17.4	12.3	0	1.37	0.44	0.95	0	0	0	0	0	0	0	0.07	0	0.01	0.01	0	0	0	0	1373		0	1		1		1	473	179.461695	481.506515	42		
17.4	12.3	0	1.37	0.44	0.95	0	0	0	0	0	0	0	0.07	0	0.01	0.01	0	0	0	0	1373		0	1		1		1	573	165.732385	469.738535	38		
17.4	12.3	0	1.37	0.44	0.95	0	0	0	0	0	0	0	0.07	0	0.01	0.01	0	0	0	0	1373		0	1		1		1	673	150.041745	462.87388	36		
17.4	12.3	0	1.37	0.44	0.95	0	0	0	0	0	0	0	0.07	0	0.01	0.01	0	0	0	0	1373		0	1		1		1	773	145.13842	456.009225	34		
17.4	12.3	0	1.37	0.44	0.95	0	0	0	0	0	0	0	0.07	0	0.01	0.01	0	0	0	0	1373		0	1		1		1	823	145.13842	427.56994	35		
17.4	12.3	0	1.37	0.44	0.95	0	0	0	0	0	0	0	0.07	0	0.01	0.01	0	0	0	0	1373		0	1		1		1	873	142.196425	405.99531	37		
17.4	12.3	0	1.37	0.44	0.95	0	0	0	0	0	0	0	0.07	0	0.01	0.01	0	0	0	0	1373		0	1		1		1	923	136.312435	376.57536	37		
18.02	11.9	0	1.62	0.38	0.92	0	0	0	0	0	0	0	0.07	0	0.016	0.011	0	0	0	0	1373		0	1		1		1	293	244.185585	625.66427	46		
18.02	11.9	0	1.62	0.38	0.92	0	0	0	0	0	0	0	0.07	0	0.016	0.011	0	0	0	0	1373		0	1		1		1	473	185.345685	478.56452	40		
18.02	11.9	0	1.62	0.38	0.92	0	0	0	0	0	0	0	0.07	0	0.016	0.011	0	0	0	0	1373		0	1		1		1	573	174.55837	458.95122	35.5		
18.02	11.9	0	1.62	0.38	0.92	0	0	0	0	0	0	0	0.07	0	0.016	0.011	0	0	0	0	1373		0	1		1		1	673	160.82906	456.009225	33.5		
18.02	11.9	0	1.62	0.38	0.92	0	0	0	0	0	0	0	0.07	0	0.016	0.011	0	0	0	0	1373		0	1		1		1	773	153.964405	429.53127	33.5		
18.02	11.9	0	1.62	0.38	0.92	0	0	0	0	0	0	0	0.07	0	0.016	0.011	0	0	0	0	1373		0	1		1		1	823	152.98374	416.782625	31.5		
18.02	11.9	0	1.62	0.38	0.92	0	0	0	0	0	0	0	0.07	0	0.016	0.011	0	0	0	0	1373		0	1		1		1	873	151.02241	398.14999	35		
18.02	11.9	0	1.62	0.38	0.92	0	0	0	0	0	0	0	0.07	0	0.016	0.011	0	0	0	0	1373		0	1		1		1	923	150.041745	367.749375	38		
18.17	11.58	0	1.45	0.35	0.6	0	0	0	0	0	0	0	0.04	0	0.02	0.016	0	0	0	0	1373		0	1		1		1	293	238.301595	563.882375	44		
18.17	11.58	0	1.45	0.35	0.6	0	0	0	0	0	0	0	0.04	0	0.02	0.016	0	0	0	0	1373		0	1		1		1	473	196.133	456.98989	38		
18.17	11.58	0	1.45	0.35	0.6	0	0	0	0	0	0	0	0.04	0	0.02	0.016	0	0	0	0	1373		0	1		1		1	573	182.40369	432.473265	34		
18.17	11.58	0	1.45	0.35	0.6	0	0	0	0	0	0	0	0.04	0	0.02	0.016	0	0	0	0	1373		0	1		1		1	673	169.655045	429.53127	33		
18.17	11.58	0	1.45	0.35	0.6	0	0	0	0	0	0	0	0.04	0	0.02	0.016	0	0	0	0	1373		0	1		1		1	773	166.71305	403.053315	33		
18.17	11.58	0	1.45	0.35	0.6	0	0	0	0	0	0	0	0.04	0	0.02	0.016	0	0	0	0	1373		0	1		1		1	823	161.809725	390.30467	32		
18.17	11.58	0	1.45	0.35	0.6	0	0	0	0	0	0	0	0.04	0	0.02	0.016	0	0	0	0	1373		0	1		1		1	873	160.82906	370.69137	34		
18.17	11.58	0	1.45	0.35	0.6	0	0	0	0	0	0	0	0.04	0	0.02	0.016	0	0	0	0	1373		0	1		1		1	923	152.98374	335.38743	38		
18.16	11.66	0	1.64	0.51	0.66	0	0	0	0	0	0	0	0.05	0	0.018	0.017	0	0	0	0	1348		0	1		1		1	293	252.030905	607.031635	60.5		
18.16	11.66	0	1.64	0.51	0.66	0	0	0	0	0	0	0	0.05	0	0.018	0.017	0	0	0	0	1348		0	1		1		1	373	204.958985	534.462425	48.5		
18.16	11.66	0	1.64	0.51	0.66	0	0	0	0	0	0	0	0.05	0	0.018	0.017	0	0	0	0	1348		0	1		1		1	423	193.191005	499.158485	43		
18.16	11.66	0	1.64	0.51	0.66	0	0	0	0	0	0	0	0.05	0	0.018	0.017	0	0	0	0	1348		0	1		1		1	473	181.423025	468.75787	44.5		
18.16	11.66	0	1.64	0.51	0.66	0	0	0	0	0	0	0	0.05	0	0.018	0.017	0	0	0	0	1348		0	1		1		1	573	167.693715	451.1059	39.5		
18.16	11.66	0	1.64	0.51	0.66	0	0	0	0	0	0	0	0.05	0	0.018	0.017	0	0	0	0	1348		0	1		1		1	673	152.003075	446.202575	39		
18.16	11.66	0	1.64	0.51	0.66	0	0	0	0	0	0	0	0.05	0	0.018	0.017	0	0	0	0	1348		0	1		1		1	773	143.17709	420.705285	36		
18.1	11.7	0	1.47	0.48	0.9	0	0	0	0	0	0	0	0.065	0	0.02	0.022	0	0	0	0	1373		0	1		1		1	293	247.12758	564.86304	47		
18.1	11.7	0	1.47	0.48	0.9	0	0	0	0	0	0	0	0.065	0	0.02	0.022	0	0	0	0	1373		0	1		1		1	473	198.09433	443.26058	38		
18.1	11.7	0	1.47	0.48	0.9	0	0	0	0	0	0	0	0.065	0	0.02	0.022	0	0	0	0	1373		0	1		1		1	573	179.461695	419.72462	36		
18.1	11.7	0	1.47	0.48	0.9	0	0	0	0	0	0	0	0.065	0	0.02	0.022	0	0	0	0	1373		0	1		1		1	673	168.67438	411.8793	35		
18.1	11.7	0	1.47	0.48	0.9	0	0	0	0	0	0	0	0.065	0	0.02	0.022	0	0	0	0	1373		0	1		1		1	773	165.732385	387.362675	34		
18.1	11.7	0	1.47	0.48	0.9	0	0	0	0	0	0	0	0.065	0	0.02	0.022	0	0	0	0	1373		0	1		1		1	823	161.809725	375.594695	33		
18.1	11.7	0	1.47	0.48	0.9	0	0	0	0	0	0	0	0.065	0	0.02	0.022	0	0	0	0	1373		0	1		1		1	873	157.887065	357.942725	36		
18.1	11.7	0	1.47	0.48	0.9	0	0	0	0	0	0	0	0.065	0	0.02	0.022	0	0	0	0	1373		0	1		1		1	923	151.02241	330.484105	34		
18.08	11.69	0	1.46	0.42	0.92	0	0	0	0	0	0	0	0.05	0	0.017	0.018	0	0	0	0	1373		0	1		2		1	293	266.74088	636.451585	51.8		
18.08	11.69	0	1.46	0.42	0.92	0	0	0	0	0	0	0	0.05	0	0.017	0.018	0	0	0	0	1373		0	1		2		1	373	209.86231	543.28841	46.3		
18.08	11.69	0	1.46	0.42	0.92	0	0	0	0	0	0	0	0.05	0	0.017	0.018	0	0	0	0	1373		0	1		2		1	473	215.7463	481.506515	41.9		
18.08	11.69	0	1.46	0.42	0.92	0	0	0	0	0	0	0	0.05	0	0.017	0.018	0	0	0	0	1373		0	1		2		1	573	198.09433	454.047895	37		
18.08	11.69	0	1.46	0.42	0.92	0	0	0	0	0	0	0	0.05	0	0.017	0.018	0	0	0	0	1373		0	1		2		1	673	202.01699	466.79654	35.6		
18.08	11.69	0	1.46	0.42	0.92	0	0	0	0	0	0	0	0.05	0	0.017	0.018	0	0	0	0	1373		0	1		2		1	723	163.771055	435.41526	32.9		
18.08	11.69	0	1.46	0.42	0.92	0	0	0	0	0	0	0	0.05	0	0.017	0.018	0	0	0	0	1373		0	1		2		1	773	160.82906	419.72462	32.9		
18.08	11.69	0	1.46	0.42	0.92	0	0	0	0	0	0	0	0.05	0	0.017	0.018	0	0	0	0	1373		0	1		2		1	823	158.86773	408.937305	32.5		
18.08	11.69	0	1.46	0.42	0.92	0	0	0	0	0	0	0	0.05	0	0.017	0.018	0	0	0	0	1373		0	1		2		1	873	155.925735	395.207995	35.4		
18.08	11.69	0	1.46	0.42	0.92	0	0	0	0	0	0	0	0.05	0	0.017	0.018	0	0	0	0	1373		0	1		2		1	973	148.080415	293.218835	49		
18.2	11.64	0	1.43	0.46	0.89	0	0	0	0	0	0	0	0.05	0	0.019	0.017	0	0	0	0	1373	1800	0	1		2		1	293	266.74088	648.219565	53.7		
18.2	11.64	0	1.43	0.46	0.89	0	0	0	0	0	0	0	0.05	0	0.019	0.017	0	0	0	0	1373	1800	0	1		2		1	373	225.55295	539.36575	45		
18.2	11.64	0	1.43	0.46	0.89	0	0	0	0	0	0	0	0.05	0	0.019	0.017	0	0	0	0	1373	1800	0	1		2		1	473	203.97832	481.506515	42.4		
18.2	11.64	0	1.43	0.46	0.89	0	0	0	0	0	0	0	0.05	0	0.019	0.017	0	0	0	0	1373	1800	0	1		2		1	523	194.17167	481.506515	41.2		
18.2	11.64	0	1.43	0.46	0.89	0	0	0	0	0	0	0	0.05	0	0.019	0.017	0	0	0	0	1373	1800	0	1		2		1	573	185.345685	458.95122	37.4		
18.2	11.64	0	1.43	0.46	0.89	0	0	0	0	0	0	0	0.05	0	0.019	0.017	0	0	0	0	1373	1800	0	1		2		1	623	174.55837	452.086565	34.2		
18.2	11.64	0	1.43	0.46	0.89	0	0	0	0	0	0	0	0.05	0	0.019	0.017	0	0	0	0	1373	1800	0	1		2		1	673	193.191005	456.009225	33.5		
18.2	11.64	0	1.43	0.46	0.89	0	0	0	0	0	0	0	0.05	0	0.019	0.017	0	0	0	0	1373	1800	0	1		2		1	723	180.44236	443.26058	33		
18.2	11.64	0	1.43	0.46	0.89	0	0	0	0	0	0	0	0.05	0	0.019	0.017	0	0	0	0	1373	1800	0	1		2		1	773	169.655045	432.473265	31.7		
18.2	11.64	0	1.43	0.46	0.89	0	0	0	0	0	0	0	0.05	0	0.019	0.017	0	0	0	0	1373	1800	0	1		2		1	823	180.44236	429.53127	33.2		
18.2	11.64	0	1.43	0.46	0.89	0	0	0	0	0	0	0	0.05	0	0.019	0.017	0	0	0	0	1373	1800	0	1		2		1	873	174.55837	400.11132	37.2		
18.2	11.64	0	1.43	0.46	0.89	0	0	0	0	0	0	0	0.05	0	0.019	0.017	0	0	0	0	1373	1800	0	1		2		1	973	148.080415	282.43152	40.4		
18.02	11.72	0	1.43	0.37	0.89	0	0	0	0	0	0	0	0.05	0	0.023	0.022	0	0	0	0	1373		0	1		2		1	293	265.760215	648.219565	53.8		
18.02	11.72	0	1.43	0.37	0.89	0	0	0	0	0	0	0	0.05	0	0.023	0.022	0	0	0	0	1373		0	1		2		1	373	225.55295	540.346415	46		
18.02	11.72	0	1.43	0.37	0.89	0	0	0	0	0	0	0	0.05	0	0.023	0.022	0	0	0	0	1373		0	1		2		1	473	209.86231	478.56452	41.2		
18.02	11.72	0	1.43	0.37	0.89	0	0	0	0	0	0	0	0.05	0	0.023	0.022	0	0	0	0	1373		0	1		2		1	573	188.28768	456.009225	38.2		
18.02	11.72	0	1.43	0.37	0.89	0	0	0	0	0	0	0	0.05	0	0.023	0.022	0	0	0	0	1373		0	1		2		1	623	179.461695	448.163905	31.7		
18.02	11.72	0	1.43	0.37	0.89	0	0	0	0	0	0	0	0.05	0	0.023	0.022	0	0	0	0	1373		0	1		2		1	673	172.59704	448.163905	35.4		
18.02	11.72	0	1.43	0.37	0.89	0	0	0	0	0	0	0	0.05	0	0.023	0.022	0	0	0	0	1373		0	1		2		1	723	166.71305	438.357255	34		
18.02	11.72	0	1.43	0.37	0.89	0	0	0	0	0	0	0	0.05	0	0.023	0.022	0	0	0	0	1373		0	1		2		1	773	160.82906	426.589275	35.2		
18.02	11.72	0	1.43	0.37	0.89	0	0	0	0	0	0	0	0.05	0	0.023	0.022	0	0	0	0	1373		0	1		2		1	823	161.809725	413.84063	34		
18.02	11.72	0	1.43	0.37	0.89	0	0	0	0	0	0	0	0.05	0	0.023	0.022	0	0	0	0	1373		0	1		2		1	873	157.887065	367.749375	35.7		
18.02	11.72	0	1.43	0.37	0.89	0	0	0	0	0	0	0	0.05	0	0.023	0.022	0	0	0	0	1373		0	1		2		1	973	139.25443	295.180165	57.6		
18	11.47	0	1.41	0.4	0.9	0	0	0	0	0	0	0	0.05	0	0.023	0.018	0	0	0	0	1373	1800	0	1		2		1	293	253.01157	628.606265	50.8		
18	11.47	0	1.41	0.4	0.9	0	0	0	0	0	0	0	0.05	0	0.023	0.018	0	0	0	0	1373	1800	0	1		2		1	373	198.09433	537.40442	48.1		
18	11.47	0	1.41	0.4	0.9	0	0	0	0	0	0	0	0.05	0	0.023	0.018	0	0	0	0	1373	1800	0	1		2		1	473	198.09433	481.506515	42.8		
18	11.47	0	1.41	0.4	0.9	0	0	0	0	0	0	0	0.05	0	0.023	0.018	0	0	0	0	1373	1800	0	1		2		1	523	191.229675	462.87388	38.8		
18	11.47	0	1.41	0.4	0.9	0	0	0	0	0	0	0	0.05	0	0.023	0.018	0	0	0	0	1373	1800	0	1		2		1	573	182.40369	454.047895	37.1		
18	11.47	0	1.41	0.4	0.9	0	0	0	0	0	0	0	0.05	0	0.023	0.018	0	0	0	0	1373	1800	0	1		2		1	623	172.59704	448.163905	33.8		
18	11.47	0	1.41	0.4	0.9	0	0	0	0	0	0	0	0.05	0	0.023	0.018	0	0	0	0	1373	1800	0	1		2		1	673	172.59704	449.14457	35.6		
18	11.47	0	1.41	0.4	0.9	0	0	0	0	0	0	0	0.05	0	0.023	0.018	0	0	0	0	1373	1800	0	1		2		1	723	161.809725	435.41526	34.1		
18	11.47	0	1.41	0.4	0.9	0	0	0	0	0	0	0	0.05	0	0.023	0.018	0	0	0	0	1373	1800	0	1		2		1	773	158.86773	423.64728	34.2		
18	11.47	0	1.41	0.4	0.9	0	0	0	0	0	0	0	0.05	0	0.023	0.018	0	0	0	0	1373	1800	0	1		2		1	823	160.82906	415.80196	33		
18	11.47	0	1.41	0.4	0.9	0	0	0	0	0	0	0	0.05	0	0.023	0.018	0	0	0	0	1373	1800	0	1		2		1	873	160.82906	401.091985	34.1		
18	11.47	0	1.41	0.4	0.9	0	0	0	0	0	0	0	0.05	0	0.023	0.018	0	0	0	0	1373	1800	0	1		2		1	973	142.196425	296.16083	50		
17.7	12.28	0	1.24	0.3	0.83	0	0	0	0	0	0	0	0.05	0	0.019	0.018	0	0	0	0	1373		0	1		2		1	293	276.54753	639.39358	47.5		
17.7	12.28	0	1.24	0.3	0.83	0	0	0	0	0	0	0	0.05	0	0.019	0.018	0	0	0	0	1373		0	1		2		1	373	241.24359	548.191735	44.8		
17.7	12.28	0	1.24	0.3	0.83	0	0	0	0	0	0	0	0.05	0	0.019	0.018	0	0	0	0	1373		0	1		2		1	473	222.610955	494.25516	39.2		
17.7	12.28	0	1.24	0.3	0.83	0	0	0	0	0	0	0	0.05	0	0.019	0.018	0	0	0	0	1373		0	1		2		1	523	203.97832	477.583855	39.6		
17.7	12.28	0	1.24	0.3	0.83	0	0	0	0	0	0	0	0.05	0	0.019	0.018	0	0	0	0	1373		0	1		2		1	573	191.229675	469.738535	35.7		
17.7	12.28	0	1.24	0.3	0.83	0	0	0	0	0	0	0	0.05	0	0.019	0.018	0	0	0	0	1373		0	1		2		1	623	191.229675	469.738535	35.2		
17.7	12.28	0	1.24	0.3	0.83	0	0	0	0	0	0	0	0.05	0	0.019	0.018	0	0	0	0	1373		0	1		2		1	673	180.44236	472.68053	35.1		
17.7	12.28	0	1.24	0.3	0.83	0	0	0	0	0	0	0	0.05	0	0.019	0.018	0	0	0	0	1373		0	1		2		1	723	171.616375	454.047895	34.9		
17.7	12.28	0	1.24	0.3	0.83	0	0	0	0	0	0	0	0.05	0	0.019	0.018	0	0	0	0	1373		0	1		2		1	773	166.71305	435.41526	33		
17.7	12.28	0	1.24	0.3	0.83	0	0	0	0	0	0	0	0.05	0	0.019	0.018	0	0	0	0	1373		0	1		2		1	823	169.655045	424.627945	34.2		
17.7	12.28	0	1.24	0.3	0.83	0	0	0	0	0	0	0	0.05	0	0.019	0.018	0	0	0	0	1373		0	1		2		1	873	168.67438	398.14999	37.6		
17.7	12.28	0	1.24	0.3	0.83	0	0	0	0	0	0	0	0.05	0	0.019	0.018	0	0	0	0	1373		0	1		2		1	973	139.25443	296.16083	45.4
